Repository: fatkidss/Datasci102

File: data/M9_CrankCase.csv (part 3 of 7)
,Date,Part Name,laddle,% C,% Si,% Mn,% P,% S,% Cu,% Cr,% Ni,% Mo,% Sn,% Mg,% Ti,% Al,% B,% V,% Sb,% Nb,% Ce,%Fe,%CE,% Active clay,% Dead clay,% Total clay,% Ignition loss,% Volatile matters,AFS No.,% CARBON,Volume,Rejet CA,%Rejet CA
446,3B01,C/C RT140,5,3.4,2.48,0.449,0.0345,0.0153,0.073,0.0411,0.0199,0.0069,0.0841,0.002,0.0138,0.0025,0.0015,0.0041,0.0079,0.0068,0.0133,93.283,4.16,6.98,3.7400002479553223,10.72,3.75,2.03,58.908,2.59,118.0,3.0,2.542372881
447,3B01,C/C RT140,6,3.41,2.47,0.447,0.0344,0.0152,0.0739,0.0409,0.0198,0.0069,0.0851,0.002,0.0138,0.0022,0.0015,0.004,0.0079,0.0068,0.0097,93.295,4.16,6.98,3.7400002479553223,10.72,3.75,2.03,58.908,2.59,118.0,3.0,2.542372881
448,3B02,C/C RT140,1,3.48,2.45,0.431,0.023,0.016,0.118,0.067,0.0374,0.0204,0.0902,0.002,0.0101,0.005,0.0015,0.0036,0.0077,0.0037,0.0,93.207,4.22,7.17,3.189999580383301,10.36,3.99,2.34,58.908,2.59,120.0,2.0,1.666666667
449,3B02,C/C RT140,2,3.48,2.43,0.444,0.0197,0.0141,0.1166,0.0636,0.0355,0.0184,0.0853,0.002,0.0103,0.0063,0.0015,0.0037,0.0081,0.0038,0.0,93.228,4.21,7.17,3.189999580383301,10.36,3.99,2.34,58.908,2.59,120.0,2.0,1.666666667
450,3B02,C/C RT140,3,3.41,2.47,0.451,0.021,0.0153,0.1198,0.0645,0.0361,0.0189,0.0863,0.002,0.0105,0.0047,0.0015,0.0039,0.0083,0.0046,0.002,93.246,4.15,7.17,3.189999580383301,10.36,3.99,2.34,58.908,2.59,120.0,2.0,1.666666667
451,3B02,C/C RT140,4,3.37,2.48,0.449,0.0205,0.0136,0.1188,0.064,0.0358,0.0188,0.0861,0.002,0.0103,0.0035,0.0015,0.0037,0.0078,0.0035,0.0,93.29,4.12,7.17,3.189999580383301,10.36,3.99,2.34,58.908,2.59,120.0,2.0,1.666666667
452,3B02,C/C RT140,5,3.41,2.5,0.448,0.0217,0.0158,0.1187,0.0642,0.036,0.0189,0.088,0.002,0.0102,0.0025,0.0016,0.0038,0.0083,0.0039,0.0,93.219,4.17,7.17,3.189999580383301,10.36,3.99,2.34,58.908,2.59,120.0,2.0,1.666666667
453,3B02,C/C RT140,6,3.33,2.47,0.451,0.0212,0.0151,0.1194,0.0645,0.0362,0.019,0.0874,0.002,0.0103,0.005,0.0015,0.0038,0.0083,0.0033,0.0,93.332,4.07,7.17,3.189999580383301,10.36,3.99,2.34,58.908,2.59,120.0,2.0,1.666666667
454,3B03,C/C RT140,1,3.48,2.48,0.451,0.0295,0.0184,0.078,0.0589,0.0327,0.0199,0.0934,0.002,0.0155,0.0025,0.0016,0.0041,0.0085,0.0068,0.0127,93.121,4.23,7.17,3.6499996185302734,10.82,3.81,2.23,58.908,2.59,120.0,4.0,3.333333333
455,3B03,C/C RT140,2,3.43,2.49,0.456,0.0282,0.0172,0.0848,0.0602,0.0325,0.0201,0.0915,0.003,0.0154,0.003,0.0016,0.0044,0.0085,0.0073,0.0147,93.159,4.19,7.17,3.6499996185302734,10.82,3.81,2.23,58.908,2.59,120.0,4.0,3.333333333
456,3B03,C/C RT140,3,3.44,2.46,0.453,0.0282,0.0183,0.085,0.0596,0.033,0.0194,0.0904,0.002,0.0146,0.0026,0.0016,0.004,0.0085,0.0057,0.01,93.222,4.18,7.17,3.6499996185302734,10.82,3.81,2.23,58.908,2.59,120.0,4.0,3.333333333
457,3B03,C/C RT140,4,3.33,2.47,0.448,0.0284,0.0137,0.0857,0.0591,0.0328,0.0191,0.0898,0.002,0.0143,0.0026,0.0015,0.004,0.0075,0.0061,0.0076,93.337,4.08,7.17,3.6499996185302734,10.82,3.81,2.23,58.908,2.59,120.0,4.0,3.333333333
458,3B03,C/C RT140,5,3.42,2.49,0.454,0.0278,0.017,0.0863,0.0597,0.0327,0.0194,0.0899,0.002,0.0146,0.0026,0.0016,0.004,0.0087,0.0063,0.0092,93.216,4.17,7.17,3.6499996185302734,10.82,3.81,2.23,58.908,2.59,120.0,4.0,3.333333333
459,3B03,C/C RT140,6,3.36,2.47,0.45,0.0275,0.015,0.0858,0.0593,0.0327,0.0189,0.0884,0.001,0.0143,0.0035,0.0015,0.0039,0.0078,0.0052,0.0049,93.323,4.11,7.17,3.6499996185302734,10.82,3.81,2.23,58.908,2.59,120.0,4.0,3.333333333
460,3B04,C/C RT140,1,3.44,2.45,0.445,0.0298,0.0141,0.0946,0.0511,0.0216,0.0099,0.0921,0.002,0.0135,0.0034,0.0017,0.004,0.0074,0.0068,0.0058,93.259,4.18,6.79,3.9099998474121094,10.7,3.73,2.36,58.908,2.04,118.0,2.0,1.694915254
461,3B04,C/C RT140,2,3.38,2.43,0.439,0.0272,0.0134,0.1154,0.0518,0.0222,0.0135,0.0895,0.002,0.0131,0.0031,0.0016,0.0039,0.0069,0.0067,0.0051,93.33,4.12,6.79,3.9099998474121094,10.7,3.73,2.36,58.908,2.04,118.0,2.0,1.694915254
462,3B04,C/C RT140,3,3.35,2.41,0.434,0.0286,0.0144,0.0945,0.0512,0.0224,0.0128,0.0894,0.002,0.0129,0.0029,0.0016,0.0036,0.006,0.0051,0.0007,93.426,4.08,6.79,3.9099998474121094,10.7,3.73,2.36,58.908,2.04,118.0,2.0,1.694915254
463,3B04,C/C RT140,4,3.37,2.45,0.436,0.0279,0.0138,0.0943,0.0514,0.0223,0.0129,0.0887,0.002,0.0128,0.0029,0.0016,0.0039,0.0066,0.006,0.0,93.365,4.11,6.79,3.9099998474121094,10.7,3.73,2.36,58.908,2.04,118.0,2.0,1.694915254
464,3B04,C/C RT140,6,3.32,2.39,0.43,0.0277,0.014,0.094,0.0511,0.0224,0.0132,0.0889,0.001,0.0127,0.0023,0.0016,0.0035,0.0065,0.0043,0.0,93.486,4.05,6.79,3.9099998474121094,10.7,3.73,2.36,58.908,2.04,118.0,2.0,1.694915254
465,3B04,C/C RT140,5,3.32,2.41,0.43,0.027,0.0133,0.093,0.0506,0.0221,0.0126,0.088,0.001,0.0126,0.0022,0.0015,0.0035,0.0058,0.004,0.0,93.478,4.05,6.79,3.9099998474121094,10.7,3.73,2.36,58.908,2.04,118.0,2.0,1.694915254
466,3B06,C/C RT140,1,3.31,2.42,0.441,0.0141,0.0144,0.0803,0.0502,0.0361,0.0195,0.083,0.002,0.0096,0.0022,0.0013,0.0031,0.0011,0.0031,0.0931,93.407,4.04,6.79,3.630000114440918,10.42,3.66,2.22,58.192,2.04,174.0,3.0,1.724137931
467,3B06,C/C RT140,2,3.33,2.46,0.437,0.0149,0.0151,0.0803,0.0514,0.0345,0.0212,0.084,0.002,0.0102,0.0021,0.0013,0.0031,0.0006,0.0023,0.0939,93.342,4.07,6.79,3.630000114440918,10.42,3.66,2.22,58.192,2.04,174.0,3.0,1.724137931
468,3B06,C/C RT140,3,3.39,2.46,0.444,0.0156,0.0158,0.0812,0.0527,0.0349,0.0221,0.0855,0.002,0.0108,0.0024,0.0014,0.0035,0.0013,0.0039,0.1,93.262,4.12,6.79,3.630000114440918,10.42,3.66,2.22,58.192,2.04,174.0,3.0,1.724137931
469,3B06,C/C RT140,4,3.45,2.46,0.44,0.0162,0.0166,0.082,0.052,0.035,0.022,0.0849,0.002,0.0106,0.0062,0.0014,0.0034,0.0015,0.0031,0.0974,93.206,4.19,6.79,3.630000114440918,10.42,3.66,2.22,58.192,2.04,174.0,3.0,1.724137931
470,3B06,C/C RT140,5,3.4,2.44,0.439,0.016,0.0151,0.0817,0.0523,0.0351,0.0216,0.0834,0.002,0.0104,0.0022,0.0014,0.0033,0.0013,0.0043,0.0,93.281,4.14,6.79,3.630000114440918,10.42,3.66,2.22,58.192,2.04,174.0,3.0,1.724137931
471,3B06,C/C RT140,6,3.41,2.44,0.439,0.0159,0.0153,0.0816,0.0522,0.035,0.0219,0.0846,0.002,0.0106,0.0026,0.0014,0.0033,0.0009,0.0039,0.0958,93.278,4.14,6.79,3.630000114440918,10.42,3.66,2.22,58.192,2.04,174.0,3.0,1.724137931
472,3B06,C/C RT140,1,3.41,2.4,0.459,0.0155,0.0155,0.0949,0.0652,0.0415,0.0269,0.0866,0.001,0.0114,0.0022,0.0015,0.0033,0.0019,0.0041,0.0,93.245,4.13,6.79,3.630000114440918,10.42,3.66,2.22,58.192,2.04,174.0,3.0,1.724137931
473,3B06,C/C RT140,2,3.37,2.4,0.463,0.0155,0.0168,0.0962,0.0653,0.0413,0.027,0.0857,0.002,0.0115,0.0025,0.0015,0.0033,0.0023,0.0044,0.1,93.272,4.09,6.79,3.630000114440918,10.42,3.66,2.22,58.192,2.04,174.0,3.0,1.724137931
474,3B06,C/C RT140,3,3.36,2.4,0.461,0.0154,0.0161,0.0955,0.0649,0.0412,0.0268,0.0862,0.002,0.0115,0.0023,0.0015,0.0033,0.0018,0.0031,0.1054,93.289,4.08,6.79,3.630000114440918,10.42,3.66,2.22,58.192,2.04,174.0,3.0,1.724137931
475,3B07,C/C RT140,1,3.37,2.45,0.433,0.0254,0.0177,0.0892,0.0392,0.0209,0.0107,0.0841,0.002,0.0165,0.003,0.0018,0.0041,0.0032,0.0077,0.0,93.253,4.11,6.42,3.8999996185302734,10.32,3.78,1.99,58.192,2.04,118.0,3.0,2.542372881
476,3B07,C/C RT140,2,3.34,2.43,0.434,0.0232,0.018,0.0888,0.0443,0.0243,0.0144,0.0849,0.002,0.0158,0.002,0.0017,0.0039,0.0027,0.0068,0.0832,93.322,4.07,6.42,3.8999996185302734,10.32,3.78,1.99,58.192,2.04,118.0,3.0,2.542372881
477,3B07,C/C RT140,3,3.32,2.43,0.44,0.0232,0.018,0.0896,0.0442,0.0243,0.0144,0.085,0.001,0.0158,0.0028,0.0017,0.0038,0.0026,0.0059,0.08,93.342,4.05,6.42,3.8999996185302734,10.32,3.78,1.99,58.192,2.04,118.0,3.0,2.542372881
478,3B07,C/C RT140,4,3.3,2.43,0.443,0.0239,0.0172,0.0894,0.0447,0.0245,0.0148,0.0858,0.002,0.0159,0.0028,0.0018,0.0039,0.0027,0.0059,0.0,93.368,4.03,6.42,3.8999996185302734,10.32,3.78,1.99,58.192,2.04,118.0,3.0,2.542372881
479,3B07,C/C RT140,5,3.28,2.46,0.446,0.0224,0.0157,0.0891,0.0447,0.0246,0.0148,0.0863,0.002,0.016,0.0027,0.0018,0.004,0.0032,0.0079,0.0,93.351,4.02,6.42,3.8999996185302734,10.32,3.78,1.99,58.192,2.04,118.0,3.0,2.542372881
480,3B07,C/C RT140,6,3.26,2.41,0.441,0.0221,0.0163,0.0889,0.0444,0.0247,0.0144,0.0846,0.001,0.0155,0.0022,0.0017,0.0038,0.003,0.0063,0.0785,93.448,3.98,6.42,3.8999996185302734,10.32,3.78,1.99,58.192,2.04,118.0,3.0,2.542372881
481,3B07,C/C RT140,7,3.45,2.4,0.456,0.0223,0.022,0.0931,0.0598,0.0384,0.025,0.0842,0.002,0.0132,0.0025,0.0015,0.0038,0.0019,0.0067,0.085,93.167,4.17,6.42,3.8999996185302734,10.32,3.78,1.99,58.192,2.04,118.0,3.0,2.542372881
482,3B07,C/C RT140,8,3.46,2.43,0.454,0.0224,0.0212,0.0963,0.0583,0.037,0.024,0.0852,0.002,0.0136,0.0031,0.0015,0.0038,0.0018,0.0067,0.0807,93.146,4.19,6.42,3.8999996185302734,10.32,3.78,1.99,58.192,2.04,118.0,3.0,2.542372881
483,3B07,C/C RT140,9,3.43,2.44,0.444,0.022,0.0214,0.0948,0.0578,0.0368,0.0235,0.0845,0.002,0.0133,0.0023,0.0015,0.0037,0.0012,0.0061,0.0799,93.19,4.17,6.42,3.8999996185302734,10.32,3.78,1.99,58.192,2.04,118.0,3.0,2.542372881
484,3B08,C/C RT140,1,3.37,2.41,0.445,0.0346,0.0176,0.0772,0.0374,0.0192,0.0103,0.0842,0.002,0.0165,0.0047,0.0036,0.0035,0.002,0.0093,0.0,93.354,4.07,6.23,4.509999752044678,10.74,3.68,1.84,58.192,2.19,240.0,5.0,2.083333333
485,3B08,C/C RT140,2,3.36,2.41,0.444,0.0328,0.0166,0.0827,0.0413,0.0225,0.013,0.086,0.002,0.016,0.0032,0.0033,0.0035,0.0014,0.0093,0.0966,93.317,4.09,6.23,4.509999752044678,10.74,3.68,1.84,58.192,2.19,240.0,5.0,2.083333333
486,3B08,C/C RT140,3,3.34,2.4,0.443,0.0317,0.017,0.0815,0.0411,0.0223,0.013,0.0862,0.001,0.0158,0.0032,0.0033,0.0035,0.0018,0.0088,0.093,93.36,4.06,6.23,4.509999752044678,10.74,3.68,1.84,58.192,2.19,240.0,5.0,2.083333333
487,3B08,C/C RT140,4,3.35,2.42,0.442,0.034,0.0177,0.083,0.0414,0.022,0.0128,0.0853,0.002,0.0161,0.003,0.0032,0.0036,0.0006,0.0094,0.0,93.308,4.08,6.23,4.509999752044678,10.74,3.68,1.84,58.192,2.19,240.0,5.0,2.083333333
488,3B08,C/C RT140,5,3.34,2.42,0.441,0.0334,0.0174,0.0821,0.0414,0.022,0.0127,0.0849,0.002,0.0161,0.0028,0.0032,0.0036,0.001,0.0091,0.1081,93.32,4.08,6.23,4.509999752044678,10.74,3.68,1.84,58.192,2.19,240.0,5.0,2.083333333
489,3B08,C/C RT140,6,3.39,2.44,0.445,0.0349,0.0176,0.0825,0.0417,0.0223,0.0134,0.0885,0.002,0.0162,0.0031,0.0033,0.0037,0.0015,0.0102,0.0,93.245,4.13,6.23,4.509999752044678,10.74,3.68,1.84,58.192,2.19,240.0,5.0,2.083333333
490,3B08,C/C RT140,7,3.43,2.45,0.449,0.0208,0.0182,0.0883,0.0666,0.0395,0.0303,0.0833,0.002,0.0098,0.0035,0.0019,0.0038,0.0024,0.006,0.107,93.169,4.17,6.23,4.509999752044678,10.74,3.68,1.84,58.192,2.19,240.0,5.0,2.083333333
491,3B08,C/C RT140,8,3.44,2.49,0.443,0.0206,0.0184,0.0868,0.0661,0.0367,0.028,0.0826,0.002,0.0108,0.0027,0.0021,0.0039,0.002,0.0073,0.1106,93.124,4.19,6.23,4.509999752044678,10.74,3.68,1.84,58.192,2.19,240.0,5.0,2.083333333
492,3B08,C/C RT140,9,3.39,2.43,0.442,0.0206,0.0231,0.0864,0.066,0.0375,0.0277,0.081,0.002,0.0105,0.0025,0.0021,0.0036,0.0022,0.0066,0.102,93.252,4.12,6.23,4.509999752044678,10.74,3.68,1.84,58.192,2.19,240.0,5.0,2.083333333
493,3B08,C/C RT140,10,3.38,2.46,0.441,0.0215,0.0237,0.0862,0.0657,0.0374,0.0281,0.0809,0.002,0.0107,0.0026,0.0021,0.0037,0.0021,0.006,0.1028,93.23,4.12,6.23,4.509999752044678,10.74,3.68,1.84,58.192,2.19,240.0,5.0,2.083333333
494,3B08,C/C RT140,11,3.37,2.46,0.441,0.0216,0.0228,0.0863,0.0655,0.0373,0.0278,0.081,0.002,0.0106,0.0025,0.0021,0.0036,0.0018,0.0062,0.1021,93.243,4.11,6.23,4.509999752044678,10.74,3.68,1.84,58.192,2.19,240.0,5.0,2.083333333
495,3B08,C/C RT140,12,3.42,2.47,0.444,0.0217,0.0203,0.087,0.0659,0.0374,0.0281,0.0834,0.002,0.0106,0.0036,0.0021,0.0038,0.0016,0.0069,0.103,93.179,4.16,6.23,4.509999752044678,10.74,3.68,1.84,58.192,2.19,240.0,5.0,2.083333333
496,3B09,C/C RT140,1,3.34,2.39,0.436,0.0248,0.0214,0.0666,0.0698,0.0421,0.045,0.0777,0.002,0.0157,0.0022,0.0015,0.0038,0.0031,0.0079,0.055,93.341,4.06,6.23,3.0099997520446777,9.24,2.99,1.81,58.192,2.19,116.0,4.0,3.448275862
497,3B09,C/C RT140,2,3.39,2.4,0.432,0.0245,0.0203,0.0717,0.0687,0.0417,0.0426,0.0783,0.002,0.0151,0.0027,0.0016,0.0036,0.0023,0.0072,0.0,93.295,4.12,6.23,3.0099997520446777,9.24,2.99,1.81,58.192,2.19,116.0,4.0,3.448275862
498,3B09,C/C RT140,3,3.33,2.39,0.434,0.0235,0.0197,0.071,0.069,0.0417,0.043,0.0783,0.002,0.0153,0.0024,0.0015,0.0037,0.0027,0.0077,0.05,93.364,4.05,6.23,3.0099997520446777,9.24,2.99,1.81,58.192,2.19,116.0,4.0,3.448275862
499,3B09,C/C RT140,4,3.33,2.4,0.432,0.0224,0.021,0.0705,0.0691,0.0412,0.0418,0.0758,0.002,0.0152,0.0022,0.0015,0.0037,0.0021,0.0086,0.0,93.369,4.05,6.23,3.0099997520446777,9.24,2.99,1.81,58.192,2.19,116.0,4.0,3.448275862
500,3B09,C/C RT140,5,3.33,2.4,0.433,0.0244,0.0217,0.0704,0.0689,0.0415,0.0426,0.0781,0.002,0.0153,0.0021,0.0016,0.0036,0.0023,0.0077,0.0,93.364,4.06,6.23,3.0099997520446777,9.24,2.99,1.81,58.192,2.19,116.0,4.0,3.448275862
501,3B09,C/C RT140,6,3.29,2.39,0.432,0.0245,0.0213,0.0707,0.0689,0.0413,0.0428,0.0779,0.002,0.0152,0.0022,0.0015,0.0036,0.0021,0.0084,0.0517,93.427,4.01,6.23,3.0099997520446777,9.24,2.99,1.81,58.192,2.19,116.0,4.0,3.448275862
502,3B13,C/C RT140,1,3.45,2.43,0.449,0.0165,0.0127,0.1189,0.0536,0.0284,0.0176,0.0865,0.002,0.0094,0.0022,0.0019,0.0038,0.0008,0.0062,0.0147,93.268,4.17,6.79,3.9099998474121094,10.7,4.28,2.18,57.522,2.68,360.0,12.0,3.333333333
503,3B13,C/C RT140,2,3.35,2.47,0.432,0.0194,0.0219,0.1262,0.0554,0.0292,0.0231,0.097,0.005,0.0098,0.0051,0.0018,0.0041,0.0016,0.0067,0.0106,93.285,4.09,6.79,3.9099998474121094,10.7,4.28,2.18,57.522,2.68,360.0,12.0,3.333333333
504,3B13,C/C RT140,3,3.38,2.42,0.451,0.0172,0.0152,0.12,0.0556,0.0297,0.0219,0.0856,0.003,0.0098,0.0023,0.0018,0.0039,0.0009,0.0059,0.0104,93.336,4.11,6.79,3.9099998474121094,10.7,4.28,2.18,57.522,2.68,360.0,12.0,3.333333333
505,3B13,C/C RT140,4,3.33,2.44,0.448,0.0155,0.0121,0.1199,0.055,0.0299,0.0218,0.0837,0.002,0.0094,0.002,0.0018,0.0037,0.0012,0.0062,0.0085,93.383,4.06,6.79,3.9099998474121094,10.7,4.28,2.18,57.522,2.68,360.0,12.0,3.333333333
506,3B13,C/C RT140,5,3.45,2.49,0.455,0.0173,0.0131,0.1217,0.0561,0.0298,0.0225,0.0864,0.003,0.01,0.0024,0.0019,0.0042,0.0019,0.0073,0.0159,93.186,4.2,6.79,3.9099998474121094,10.7,4.28,2.18,57.522,2.68,360.0,12.0,3.333333333
507,3B13,C/C RT140,6,3.44,2.48,0.455,0.0168,0.0129,0.1209,0.0557,0.0296,0.0219,0.0857,0.003,0.0099,0.0024,0.0019,0.0041,0.0014,0.0074,0.0141,93.222,4.18,6.79,3.9099998474121094,10.7,4.28,2.18,57.522,2.68,360.0,12.0,3.333333333
508,3B13,C/C RT140,7,3.4,2.41,0.461,0.0153,0.0133,0.1231,0.0721,0.0389,0.0315,0.0824,0.003,0.0089,0.0035,0.0013,0.0035,0.0012,0.0064,0.0096,93.253,4.12,6.79,3.9099998474121094,10.7,4.28,2.18,57.522,2.68,360.0,12.0,3.333333333
509,3B13,C/C RT140,8,3.33,2.43,0.453,0.0157,0.0144,0.1262,0.0696,0.0383,0.0304,0.0863,0.002,0.009,0.0025,0.0014,0.0034,0.001,0.0057,0.009,93.329,4.06,6.79,3.9099998474121094,10.7,4.28,2.18,57.522,2.68,360.0,12.0,3.333333333
510,3B13,C/C RT140,9,3.39,2.46,0.461,0.016,0.0151,0.1263,0.0712,0.0383,0.0309,0.0855,0.003,0.0093,0.0033,0.0014,0.0038,0.0007,0.0068,0.0191,93.223,4.12,6.79,3.9099998474121094,10.7,4.28,2.18,57.522,2.68,360.0,12.0,3.333333333
511,3B13,C/C RT140,10,3.35,2.45,0.455,0.0157,0.0148,0.1263,0.0699,0.0383,0.0299,0.0862,0.002,0.0091,0.0025,0.0014,0.0035,0.001,0.0057,0.0171,93.286,4.09,6.79,3.9099998474121094,10.7,4.28,2.18,57.522,2.68,360.0,12.0,3.333333333
512,3B13,C/C RT140,11,3.39,2.47,0.459,0.0163,0.0151,0.1272,0.0708,0.0381,0.0309,0.0866,0.003,0.0094,0.003,0.0014,0.0037,0.0012,0.0079,0.0213,93.214,4.13,6.79,3.9099998474121094,10.7,4.28,2.18,57.522,2.68,360.0,12.0,3.333333333
513,3B13,C/C RT140,12,3.36,2.45,0.456,0.0157,0.0151,0.1268,0.0705,0.0381,0.0302,0.0852,0.003,0.0093,0.003,0.0014,0.0036,0.0004,0.007,0.0245,93.277,4.09,6.79,3.9099998474121094,10.7,4.28,2.18,57.522,2.68,360.0,12.0,3.333333333
514,3B13,C/C RT140,13,3.45,2.48,0.453,0.015,0.0118,0.1152,0.0522,0.0263,0.0164,0.0842,0.003,0.0086,0.0032,0.0012,0.0038,0.0012,0.0067,0.007,93.218,4.2,6.79,3.9099998474121094,10.7,4.28,2.18,57.522,2.68,360.0,12.0,3.333333333
515,3B13,C/C RT140,14,3.4,2.43,0.452,0.0167,0.0126,0.1181,0.0529,0.0277,0.0167,0.0855,0.003,0.0086,0.0031,0.0013,0.0038,0.0022,0.0074,0.0246,93.295,4.13,6.79,3.9099998474121094,10.7,4.28,2.18,57.522,2.68,360.0,12.0,3.333333333
516,3B13,C/C RT140,15,3.4,2.41,0.454,0.0156,0.0125,0.1157,0.0524,0.0266,0.0165,0.0837,0.003,0.0085,0.0029,0.0012,0.0036,0.0013,0.0067,0.0229,93.331,4.12,6.79,3.9099998474121094,10.7,4.28,2.18,57.522,2.68,360.0,12.0,3.333333333
517,3B13,C/C RT140,16,3.38,2.47,0.451,0.0143,0.0116,0.1156,0.052,0.0265,0.0165,0.0853,0.003,0.0086,0.0029,0.0012,0.0037,0.0014,0.0061,0.0,93.314,4.13,6.79,3.9099998474121094,10.7,4.28,2.18,57.522,2.68,360.0,12.0,3.333333333
518,3B13,C/C RT140,17,3.35,2.47,0.449,0.0154,0.0132,0.1152,0.052,0.0265,0.0162,0.0845,0.002,0.0087,0.0027,0.0012,0.0036,0.0018,0.0059,0.0,93.359,4.09,6.79,3.9099998474121094,10.7,4.28,2.18,57.522,2.68,360.0,12.0,3.333333333
519,3B13,C/C RT140,18,3.35,2.41,0.448,0.0155,0.0131,0.1159,0.0516,0.0268,0.0161,0.0858,0.002,0.0083,0.0027,0.0012,0.0034,0.0017,0.0053,0.0,93.42,4.07,6.79,3.9099998474121094,10.7,4.28,2.18,57.522,2.68,360.0,12.0,3.333333333
520,3B14,C/C RT140,1,3.44,2.44,0.439,0.0165,0.0139,0.1231,0.0335,0.017,0.0085,0.0856,0.003,0.0104,0.0032,0.0017,0.0041,0.0011,0.0062,0.0148,93.309,4.17,6.79,3.869999885559082,10.66,3.78,2.51,57.522,2.68,120.0,2.0,1.666666667
521,3B14,C/C RT140,2,3.43,2.43,0.442,0.0165,0.0144,0.1248,0.038,0.0196,0.011,0.0846,0.002,0.0105,0.0028,0.0017,0.0041,0.0009,0.0056,0.0073,93.328,4.16,6.79,3.869999885559082,10.66,3.78,2.51,57.522,2.68,120.0,2.0,1.666666667
522,3B14,C/C RT140,3,3.35,2.42,0.435,0.0158,0.0144,0.1256,0.0378,0.0195,0.0111,0.0835,0.002,0.0104,0.0025,0.0017,0.004,0.0013,0.0068,0.0077,93.417,4.08,6.79,3.869999885559082,10.66,3.78,2.51,57.522,2.68,120.0,2.0,1.666666667
523,3B14,C/C RT140,4,3.39,2.42,0.444,0.0159,0.0134,0.1254,0.0382,0.0197,0.0112,0.0834,0.002,0.0105,0.0029,0.0017,0.0041,0.0009,0.0054,0.0063,93.386,4.11,6.79,3.869999885559082,10.66,3.78,2.51,57.522,2.68,120.0,2.0,1.666666667
524,3B14,C/C RT140,5,3.37,2.42,0.44,0.0157,0.0138,0.1255,0.0379,0.0194,0.011,0.0833,0.002,0.0104,0.0028,0.0017,0.0039,0.0007,0.0058,0.0044,93.408,4.1,6.79,3.869999885559082,10.66,3.78,2.51,57.522,2.68,120.0,2.0,1.666666667
525,3B14,C/C RT140,6,3.4,2.48,0.443,0.0171,0.0148,0.127,0.0381,0.0195,0.0115,0.0853,0.003,0.0106,0.0029,0.0017,0.0042,0.0011,0.0063,0.0053,93.308,4.15,6.79,3.869999885559082,10.66,3.78,2.51,57.522,2.68,120.0,2.0,1.666666667
526,3B15,C/C RT140,1,3.37,2.35,0.443,0.0153,0.015,0.0999,0.0417,0.0254,0.0131,0.093,0.003,0.0094,0.0022,0.0016,0.0042,0.0019,0.0062,0.026,93.458,4.07,6.98,3.6399998664855957,10.62,3.96,2.19,57.522,2.41,236.0,8.0,3.389830508
527,3B15,C/C RT140,2,3.43,2.44,0.454,0.0154,0.0151,0.1079,0.0445,0.0268,0.0142,0.0913,0.003,0.0097,0.0024,0.0015,0.0042,0.0025,0.0065,0.0323,93.284,4.16,6.98,3.6399998664855957,10.62,3.96,2.19,57.522,2.41,236.0,8.0,3.389830508
528,3B15,C/C RT140,3,3.41,2.41,0.454,0.0158,0.0153,0.1075,0.0443,0.0269,0.0145,0.0921,0.002,0.0095,0.0023,0.0015,0.004,0.002,0.0054,0.029,93.341,4.13,6.98,3.6399998664855957,10.62,3.96,2.19,57.522,2.41,236.0,8.0,3.389830508
529,3B15,C/C RT140,4,3.43,2.4,0.456,0.0154,0.0141,0.1088,0.0443,0.0267,0.0141,0.0902,0.003,0.0096,0.0025,0.0016,0.0041,0.0018,0.0052,0.0214,93.33,4.15,6.98,3.6399998664855957,10.62,3.96,2.19,57.522,2.41,236.0,8.0,3.389830508
530,3B15,C/C RT140,5,3.44,2.42,0.454,0.0155,0.014,0.1076,0.0441,0.0266,0.0142,0.0904,0.002,0.0096,0.0025,0.0015,0.004,0.0015,0.0047,0.0196,93.316,4.16,6.98,3.6399998664855957,10.62,3.96,2.19,57.522,2.41,236.0,8.0,3.389830508
531,3B15,C/C RT140,6,3.43,2.41,0.454,0.0152,0.0142,0.1081,0.0441,0.0267,0.0141,0.0907,0.002,0.0095,0.0024,0.0015,0.004,0.0019,0.005,0.0197,93.337,4.15,6.98,3.6399998664855957,10.62,3.96,2.19,57.522,2.41,236.0,8.0,3.389830508
532,3B15,C/C RT140,7,3.35,2.46,0.449,0.0161,0.0145,0.1641,0.0513,0.0344,0.017,0.0806,0.003,0.0094,0.0033,0.0016,0.004,0.0022,0.0068,0.0121,93.295,4.09,6.98,3.6399998664855957,10.62,3.96,2.19,57.522,2.41,236.0,8.0,3.389830508
533,3B15,C/C RT140,8,3.34,2.46,0.449,0.015,0.0155,0.1624,0.0514,0.0343,0.0168,0.0794,0.003,0.0093,0.003,0.0016,0.004,0.0016,0.0062,0.0128,93.307,4.08,6.98,3.6399998664855957,10.62,3.96,2.19,57.522,2.41,236.0,8.0,3.389830508
534,3B15,C/C RT140,9,3.38,2.46,0.45,0.0155,0.016,0.1627,0.0515,0.0344,0.017,0.0832,0.003,0.0095,0.0034,0.0016,0.004,0.002,0.0069,0.0105,93.266,4.12,6.98,3.6399998664855957,10.62,3.96,2.19,57.522,2.41,236.0,8.0,3.389830508
535,3B15,C/C RT140,10,3.35,2.46,0.448,0.0134,0.0142,0.1609,0.0511,0.0337,0.0166,0.0805,0.003,0.0095,0.0029,0.0015,0.004,0.0008,0.0065,0.005,93.313,4.08,6.98,3.6399998664855957,10.62,3.96,2.19,57.522,2.41,236.0,8.0,3.389830508
536,3B15,C/C RT140,11,3.34,2.5,0.451,0.0139,0.0147,0.164,0.0516,0.034,0.0168,0.0804,0.003,0.0095,0.0027,0.0016,0.0041,0.0009,0.0068,0.008,93.273,4.09,6.98,3.6399998664855957,10.62,3.96,2.19,57.522,2.41,236.0,8.0,3.389830508
537,3B15,C/C RT140,12,3.35,2.48,0.449,0.0154,0.0154,0.1645,0.0512,0.0343,0.0168,0.0824,0.002,0.0093,0.0025,0.0016,0.0038,0.0012,0.0065,0.0044,93.293,4.09,6.98,3.6399998664855957,10.62,3.96,2.19,57.522,2.41,236.0,8.0,3.389830508
538,3B16,C/C RT140,1,3.35,2.39,0.447,0.0217,0.0159,0.1339,0.0397,0.0202,0.0104,0.0854,0.003,0.0172,0.0027,0.0018,0.0045,0.0016,0.0101,0.0126,93.364,4.07,6.98,3.7199997901916504,10.7,3.95,2.1,57.522,2.41,238.0,9.0,3.781512605
539,3B16,C/C RT140,2,3.39,2.44,0.45,0.0213,0.0159,0.1401,0.041,0.0213,0.0115,0.0839,0.003,0.0162,0.0028,0.0018,0.0045,0.0017,0.0088,0.0089,93.288,4.12,6.98,3.7199997901916504,10.7,3.95,2.1,57.522,2.41,238.0,9.0,3.781512605
540,3B16,C/C RT140,3,3.33,2.43,0.446,0.0207,0.0166,0.1408,0.0403,0.0211,0.0111,0.0837,0.002,0.016,0.0026,0.0018,0.0043,0.0015,0.0083,0.0075,93.361,4.06,6.98,3.7199997901916504,10.7,3.95,2.1,57.522,2.41,238.0,9.0,3.781512605
541,3B16,C/C RT140,4,3.33,2.5,0.445,0.0183,0.0113,0.1416,0.0403,0.0204,0.0113,0.0831,0.003,0.0163,0.0028,0.0017,0.0046,0.001,0.0079,0.0102,93.301,4.08,6.98,3.7199997901916504,10.7,3.95,2.1,57.522,2.41,238.0,9.0,3.781512605
542,3B16,C/C RT140,5,3.34,2.5,0.449,0.0173,0.0114,0.1401,0.0402,0.0206,0.0112,0.0817,0.002,0.0162,0.0026,0.0017,0.0045,0.001,0.0084,0.0102,93.276,4.1,6.98,3.7199997901916504,10.7,3.95,2.1,57.522,2.41,238.0,9.0,3.781512605
543,3B16,C/C RT140,6,3.34,2.45,0.441,0.0189,0.0135,0.1721,0.0399,0.0209,0.0107,0.0811,0.002,0.0155,0.0023,0.0017,0.0041,0.0007,0.0072,0.0057,93.438,3.99,6.98,3.7199997901916504,10.7,3.95,2.1,57.522,2.41,238.0,9.0,3.781512605
544,3B16,C/C RT140,7,3.37,2.35,0.437,0.0167,0.0143,0.0973,0.0506,0.0207,0.0113,0.0847,0.002,0.0097,0.0025,0.0015,0.0037,0.0015,0.0063,0.0099,93.455,4.07,6.98,3.7199997901916504,10.7,3.95,2.1,57.522,2.41,238.0,9.0,3.781512605
545,3B16,C/C RT140,8,3.43,2.41,0.439,0.0169,0.0149,0.1036,0.0516,0.0223,0.0131,0.0844,0.003,0.0103,0.0031,0.0017,0.0042,0.0028,0.0078,0.0166,93.319,4.15,6.98,3.7199997901916504,10.7,3.95,2.1,57.522,2.41,238.0,9.0,3.781512605
546,3B16,C/C RT140,9,3.39,2.37,0.439,0.0162,0.0137,0.1027,0.0516,0.0223,0.013,0.0825,0.003,0.0102,0.003,0.0016,0.0042,0.0021,0.0071,0.0131,93.406,4.1,6.98,3.7199997901916504,10.7,3.95,2.1,57.522,2.41,238.0,9.0,3.781512605
547,3B16,C/C RT140,10,3.33,2.37,0.431,0.016,0.0129,0.1015,0.0505,0.0223,0.0123,0.082,0.002,0.0099,0.0027,0.0016,0.0037,0.0023,0.0064,0.0078,93.5,4.04,6.98,3.7199997901916504,10.7,3.95,2.1,57.522,2.41,238.0,9.0,3.781512605
548,3B16,C/C RT140,11,3.42,2.48,0.443,0.0154,0.0131,0.1003,0.0522,0.0219,0.013,0.0875,0.004,0.0108,0.0033,0.0017,0.0046,0.0025,0.0092,0.0198,93.248,4.17,6.98,3.7199997901916504,10.7,3.95,2.1,57.522,2.41,238.0,9.0,3.781512605
549,3B16,C/C RT140,12,3.36,2.43,0.438,0.0134,0.0121,0.1003,0.0519,0.0218,0.0123,0.0793,0.003,0.0104,0.0031,0.0016,0.0043,0.0018,0.0071,0.0161,93.405,4.09,6.98,3.7199997901916504,10.7,3.95,2.1,57.522,2.41,238.0,9.0,3.781512605
550,3B17,C/C RT140,1,3.35,2.42,0.436,0.0234,0.0136,0.1002,0.0399,0.0166,0.0088,0.0887,0.002,0.0181,0.0031,0.0018,0.0045,0.0008,0.0097,0.0106,93.421,4.01,7.16,3.6000003814697266,10.76,4.16,2.07,57.522,2.41,240.0,10.0,4.166666667
551,3B17,C/C RT140,2,3.38,2.43,0.41,0.0223,0.0125,0.1003,0.0412,0.0165,0.0088,0.0831,0.003,0.0171,0.0024,0.0018,0.0043,0.0003,0.0087,0.0085,93.377,4.11,7.16,3.6000003814697266,10.76,4.16,2.07,57.522,2.41,240.0,10.0,4.166666667
552,3B17,C/C RT140,3,3.35,2.44,0.419,0.0222,0.013,0.1022,0.0403,0.0167,0.0084,0.0813,0.002,0.0164,0.0029,0.0017,0.0041,0.0003,0.0081,0.0058,93.404,4.08,7.16,3.6000003814697266,10.76,4.16,2.07,57.522,2.41,240.0,10.0,4.166666667
553,3B17,C/C RT140,4,3.34,2.5,0.427,0.0207,0.0107,0.1014,0.0412,0.0166,0.009,0.0802,0.003,0.0169,0.0034,0.0018,0.0046,0.0008,0.0098,0.0133,93.313,4.1,7.16,3.6000003814697266,10.76,4.16,2.07,57.522,2.41,240.0,10.0,4.166666667
554,3B17,C/C RT140,5,3.33,2.48,0.418,0.0224,0.0121,0.103,0.041,0.017,0.0088,0.0807,0.003,0.0164,0.0028,0.0017,0.0043,0.0011,0.0084,0.0118,93.397,4.07,7.16,3.6000003814697266,10.76,4.16,2.07,57.522,2.41,240.0,10.0,4.166666667
555,3B17,C/C RT140,6,3.32,2.5,0.423,0.0225,0.0135,0.1029,0.0408,0.0169,0.0084,0.0828,0.003,0.0165,0.0032,0.0017,0.0044,0.0004,0.0098,0.0116,93.373,4.07,7.16,3.6000003814697266,10.76,4.16,2.07,57.522,2.41,240.0,10.0,4.166666667
556,3B17,C/C RT140,7,3.38,2.44,0.436,0.0212,0.0109,0.0557,0.0376,0.0182,0.0085,0.0882,0.002,0.0179,0.0035,0.0015,0.0038,0.0,0.0078,0.0,93.405,4.11,7.16,3.6000003814697266,10.76,4.16,2.07,57.522,2.41,240.0,10.0,4.166666667
557,3B17,C/C RT140,8,3.38,2.49,0.433,0.0197,0.0106,0.0641,0.0409,0.02,0.0106,0.0848,0.002,0.0176,0.0027,0.0015,0.004,0.0,0.0087,0.004,93.358,4.13,7.16,3.6000003814697266,10.76,4.16,2.07,57.522,2.41,240.0,10.0,4.166666667
558,3B17,C/C RT140,9,3.35,2.46,0.431,0.0195,0.0106,0.0641,0.0406,0.02,0.0105,0.0861,0.002,0.0175,0.0026,0.0014,0.0039,0.0001,0.008,0.0027,93.42,4.09,7.16,3.6000003814697266,10.76,4.16,2.07,57.522,2.41,240.0,10.0,4.166666667
559,3B17,C/C RT140,10,3.45,2.5,0.439,0.0206,0.0124,0.0658,0.0417,0.0205,0.0114,0.0882,0.003,0.0181,0.003,0.0016,0.0043,0.0007,0.0094,0.0041,93.264,4.2,7.16,3.6000003814697266,10.76,4.16,2.07,57.522,2.41,240.0,10.0,4.166666667
560,3B17,C/C RT140,11,3.4,2.47,0.436,0.0204,0.0109,0.0647,0.0415,0.0204,0.011,0.0866,0.003,0.0177,0.003,0.0015,0.0041,0.0002,0.0086,0.0037,93.361,4.14,7.16,3.6000003814697266,10.76,4.16,2.07,57.522,2.41,240.0,10.0,4.166666667
561,3B17,C/C RT140,12,3.34,2.48,0.432,0.0202,0.0117,0.0644,0.041,0.0201,0.0104,0.0839,0.002,0.0176,0.003,0.0015,0.004,0.0,0.0086,0.0004,93.429,4.09,7.16,3.6000003814697266,10.76,4.16,2.07,57.522,2.41,240.0,10.0,4.166666667
562,3B20,C/C RT140,1,3.33,2.4,0.447,0.0149,0.0135,0.0907,0.0437,0.0312,0.0123,0.0902,0.001,0.011,0.002,0.0013,0.0033,0.0027,0.0041,0.0015,93.479,4.05,6.98,3.5899996757507324,10.57,4.05,2.07,59.582,2.38,240.0,10.0,4.166666667
563,3B20,C/C RT140,2,3.34,2.43,0.442,0.0162,0.0137,0.0907,0.0437,0.0305,0.0124,0.089,0.001,0.0116,0.0026,0.0013,0.0033,0.0028,0.0037,0.0023,93.441,4.07,6.98,3.5899996757507324,10.57,4.05,2.07,59.582,2.38,240.0,10.0,4.166666667
564,3B20,C/C RT140,3,3.31,2.42,0.442,0.0159,0.0138,0.0966,0.0436,0.0307,0.0124,0.0888,0.001,0.0117,0.0022,0.0013,0.0033,0.0026,0.0038,0.0005,93.48,4.04,6.98,3.5899996757507324,10.57,4.05,2.07,59.582,2.38,240.0,10.0,4.166666667
565,3B20,C/C RT140,4,3.4,2.45,0.446,0.0165,0.0125,0.091,0.0442,0.0306,0.0125,0.0884,0.002,0.0119,0.0027,0.0013,0.0035,0.0025,0.0048,0.0053,93.361,4.13,6.98,3.5899996757507324,10.57,4.05,2.07,59.582,2.38,240.0,10.0,4.166666667
566,3B20,C/C RT140,5,3.38,2.5,0.441,0.0167,0.0138,0.0912,0.0437,0.0305,0.0123,0.0895,0.001,0.0117,0.0023,0.0013,0.0034,0.0025,0.0036,0.0058,93.344,4.13,6.98,3.5899996757507324,10.57,4.05,2.07,59.582,2.38,240.0,10.0,4.166666667
567,3B20,C/C RT140,6,3.4,2.5,0.442,0.0164,0.0132,0.0916,0.0439,0.0303,0.0122,0.0897,0.001,0.0117,0.0024,0.0013,0.0035,0.0024,0.0042,0.0051,93.324,4.15,6.98,3.5899996757507324,10.57,4.05,2.07,59.582,2.38,240.0,10.0,4.166666667
568,3B20,C/C RT140,7,3.44,2.4,0.469,0.0158,0.0172,0.0832,0.0642,0.0435,0.0259,0.0857,0.002,0.0124,0.0028,0.0012,0.0034,0.002,0.0038,0.0043,93.303,4.16,6.98,3.5899996757507324,10.57,4.05,2.07,59.582,2.38,240.0,10.0,4.166666667
569,3B20,C/C RT140,8,3.41,2.43,0.461,0.0163,0.0165,0.0843,0.0617,0.0414,0.024,0.0851,0.002,0.0125,0.0026,0.0013,0.0035,0.0022,0.0044,0.0108,93.313,4.13,6.98,3.5899996757507324,10.57,4.05,2.07,59.582,2.38,240.0,10.0,4.166666667
570,3B20,C/C RT140,9,3.41,2.44,0.462,0.0165,0.0168,0.0839,0.0618,0.0416,0.0244,0.0857,0.002,0.0124,0.0024,0.0013,0.0035,0.0026,0.0042,0.01,93.304,4.14,6.98,3.5899996757507324,10.57,4.05,2.07,59.582,2.38,240.0,10.0,4.166666667
571,3B20,C/C RT140,10,3.4,2.45,0.461,0.0163,0.0168,0.0841,0.0618,0.0416,0.0244,0.0859,0.002,0.0125,0.0024,0.0012,0.0035,0.0021,0.0046,0.008,93.3,4.14,6.98,3.5899996757507324,10.57,4.05,2.07,59.582,2.38,240.0,10.0,4.166666667
572,3B20,C/C RT140,11,3.41,2.44,0.461,0.0162,0.0168,0.0842,0.0617,0.0416,0.0243,0.0859,0.002,0.0125,0.0023,0.0013,0.0035,0.0025,0.0037,0.008,93.304,4.14,6.98,3.5899996757507324,10.57,4.05,2.07,59.582,2.38,240.0,10.0,4.166666667
573,3B20,C/C RT140,12,3.36,2.43,0.461,0.0167,0.0164,0.0847,0.0619,0.0416,0.0243,0.0854,0.002,0.0125,0.0027,0.0013,0.0035,0.0025,0.0046,0.0115,93.362,4.08,6.98,3.5899996757507324,10.57,4.05,2.07,59.582,2.38,240.0,10.0,4.166666667
574,3B20,C/C RT140,13,3.39,2.44,0.454,0.0175,0.0145,0.1117,0.0406,0.0293,0.0099,0.0884,0.002,0.0105,0.0024,0.0014,0.0035,0.0025,0.0044,0.011,93.337,4.12,6.98,3.5899996757507324,10.57,4.05,2.07,59.582,2.38,240.0,10.0,4.166666667
575,3B21,C/C RT140,1,3.44,2.46,0.446,0.0167,0.0126,0.122,0.0393,0.0257,0.0085,0.0899,0.002,0.0127,0.0031,0.0016,0.0036,0.003,0.0054,0.0,93.253,4.18,6.98,3.7199997901916504,10.7,3.64,2.11,59.582,2.38,180.0,7.0,3.888888889
576,3B21,C/C RT140,2,3.4,2.45,0.45,0.0163,0.0132,0.1176,0.0418,0.0276,0.0101,0.0907,0.002,0.0127,0.0027,0.0016,0.0036,0.0037,0.0052,0.0,93.333,4.11,6.98,3.7199997901916504,10.7,3.64,2.11,59.582,2.38,180.0,7.0,3.888888889
577,3B21,C/C RT140,3,3.36,2.42,0.447,0.0163,0.0128,0.1186,0.0415,0.0276,0.01,0.0903,0.001,0.0126,0.0024,0.0016,0.0035,0.0038,0.0052,0.0,93.427,4.04,6.98,3.7199997901916504,10.7,3.64,2.11,59.582,2.38,180.0,7.0,3.888888889
578,3B21,C/C RT140,4,3.41,2.45,0.442,0.0169,0.0141,0.1165,0.0413,0.0272,0.0097,0.0881,0.001,0.0124,0.0023,0.0015,0.0035,0.0023,0.0053,0.0,93.318,4.15,6.98,3.7199997901916504,10.7,3.64,2.11,59.582,2.38,180.0,7.0,3.888888889
579,3B21,C/C RT140,5,3.45,2.47,0.443,0.0168,0.0128,0.1152,0.0415,0.027,0.01,0.089,0.002,0.0126,0.0024,0.0016,0.0036,0.0028,0.0054,0.0,93.255,4.2,6.98,3.7199997901916504,10.7,3.64,2.11,59.582,2.38,180.0,7.0,3.888888889
580,3B21,C/C RT140,6,3.43,2.45,0.441,0.0161,0.0129,0.1146,0.0413,0.0269,0.0094,0.0878,0.001,0.0123,0.0024,0.0015,0.0036,0.0027,0.0048,0.0,93.305,4.17,6.98,3.7199997901916504,10.7,3.64,2.11,59.582,2.38,180.0,7.0,3.888888889
581,3B21,C/C RT140,7,3.36,2.44,0.459,0.0144,0.0112,0.1145,0.0604,0.042,0.038,0.0884,0.001,0.0134,0.0025,0.0015,0.0034,0.0011,0.0051,0.0,93.248,4.09,6.98,3.7199997901916504,10.7,3.64,2.11,59.582,2.38,180.0,7.0,3.888888889
582,3B21,C/C RT140,8,3.45,2.5,0.457,0.015,0.0128,0.1103,0.0589,0.0405,0.0356,0.0923,0.002,0.0137,0.0027,0.0015,0.0036,0.0018,0.0063,0.0,93.114,4.2,6.98,3.7199997901916504,10.7,3.64,2.11,59.582,2.38,180.0,7.0,3.888888889
583,3B21,C/C RT140,9,3.34,2.49,0.456,0.0138,0.0126,0.1078,0.0587,0.0402,0.0348,0.0897,0.001,0.0134,0.0024,0.0015,0.0035,0.0013,0.0047,0.0,93.256,4.09,6.98,3.7199997901916504,10.7,3.64,2.11,59.582,2.38,180.0,7.0,3.888888889
584,3B21,C/C RT140,10,3.35,2.49,0.455,0.0146,0.0132,0.1089,0.0589,0.0407,0.0351,0.0908,0.002,0.0135,0.0023,0.0015,0.0036,0.002,0.0056,0.0,93.251,4.1,6.98,3.7199997901916504,10.7,3.64,2.11,59.582,2.38,180.0,7.0,3.888888889
585,3B21,C/C RT140,11,3.33,2.49,0.457,0.0144,0.0129,0.1092,0.0592,0.0407,0.0358,0.092,0.001,0.0136,0.0023,0.0016,0.0035,0.0019,0.0051,0.0,93.28,4.07,6.98,3.7199997901916504,10.7,3.64,2.11,59.582,2.38,180.0,7.0,3.888888889
586,3B21,C/C RT140,12,3.32,2.5,0.459,0.0129,0.012,0.1075,0.0588,0.0403,0.0353,0.091,0.001,0.0134,0.0022,0.0015,0.0036,0.0017,0.0053,0.0,93.283,4.07,6.98,3.7199997901916504,10.7,3.64,2.11,59.582,2.38,180.0,7.0,3.888888889
587,3B22,C/C RT140,1,3.4,2.39,0.435,0.0145,0.0141,0.1325,0.0393,0.0278,0.0096,0.0817,0.001,0.0106,0.0021,0.0018,0.0035,0.0028,0.005,0.0,93.408,4.12,7.17,3.4499998092651367,10.62,3.83,2.11,59.582,2.39,180.0,7.0,3.888888889
588,3B22,C/C RT140,2,3.4,2.41,0.445,0.0154,0.0148,0.1314,0.0415,0.029,0.0122,0.0866,0.002,0.011,0.0022,0.0017,0.0035,0.0023,0.006,0.0,93.365,4.12,7.17,3.4499998092651367,10.62,3.83,2.11,59.582,2.39,180.0,7.0,3.888888889
589,3B22,C/C RT140,3,3.45,2.41,0.449,0.0154,0.0149,0.1306,0.0418,0.029,0.0124,0.087,0.002,0.0114,0.0025,0.0018,0.0036,0.0026,0.0052,0.0,93.312,4.18,7.17,3.4499998092651367,10.62,3.83,2.11,59.582,2.39,180.0,7.0,3.888888889
590,3B22,C/C RT140,4,3.4,2.41,0.446,0.0149,0.0152,0.131,0.0415,0.0291,0.0121,0.0872,0.002,0.011,0.0022,0.0017,0.0035,0.0022,0.0057,0.0,93.365,4.12,7.17,3.4499998092651367,10.62,3.83,2.11,59.582,2.39,180.0,7.0,3.888888889
591,3B22,C/C RT140,5,3.39,2.43,0.449,0.0154,0.0153,0.1322,0.042,0.0293,0.0126,0.0894,0.002,0.011,0.0025,0.0018,0.0037,0.003,0.0058,0.0,93.349,4.12,7.17,3.4499998092651367,10.62,3.83,2.11,59.582,2.39,180.0,7.0,3.888888889
592,3B22,C/C RT140,6,3.39,2.43,0.447,0.0152,0.015,0.1329,0.0417,0.0294,0.0123,0.0891,0.002,0.0111,0.0022,0.0018,0.0036,0.0028,0.005,0.0,93.356,4.12,7.17,3.4499998092651367,10.62,3.83,2.11,59.582,2.39,180.0,7.0,3.888888889
593,3B22,C/C RT140,7,3.34,2.41,0.44,0.0138,0.013,0.0932,0.0405,0.0267,0.0107,0.0832,0.002,0.0132,0.0024,0.0014,0.0035,0.0016,0.0056,0.0,93.474,4.06,7.17,3.4499998092651367,10.62,3.83,2.11,59.582,2.39,180.0,7.0,3.888888889
594,3B22,C/C RT140,8,3.34,2.43,0.44,0.0135,0.0131,0.0921,0.0402,0.0264,0.0106,0.0839,0.002,0.0133,0.0025,0.0014,0.0036,0.0015,0.0051,0.0,93.446,4.07,7.17,3.4499998092651367,10.62,3.83,2.11,59.582,2.39,180.0,7.0,3.888888889
595,3B22,C/C RT140,9,3.32,2.4,0.439,0.0139,0.0133,0.0916,0.0403,0.0266,0.0106,0.0822,0.001,0.0131,0.0024,0.0015,0.0034,0.0013,0.0052,0.0,93.504,4.04,7.17,3.4499998092651367,10.62,3.83,2.11,59.582,2.39,180.0,7.0,3.888888889
596,3B23,C/C RT140,1,3.43,2.42,0.443,0.0291,0.0164,0.1099,0.0363,0.0183,0.0068,0.0832,0.002,0.0168,0.0035,0.0018,0.004,0.003,0.0102,0.0011,93.278,4.16,7.17,3.4700002670288086,10.64,3.97,2.06,59.582,2.39,176.0,5.0,2.840909091
597,3B23,C/C RT140,2,3.37,2.39,0.44,0.0267,0.0152,0.1062,0.0376,0.0199,0.0082,0.08,0.002,0.0162,0.003,0.0018,0.004,0.003,0.0101,0.0048,93.387,4.09,7.17,3.4700002670288086,10.64,3.97,2.06,59.582,2.39,176.0,5.0,2.840909091
598,3B23,C/C RT140,3,3.36,2.37,0.437,0.0276,0.0158,0.1069,0.0375,0.0198,0.0083,0.0814,0.002,0.0161,0.0027,0.0018,0.0038,0.0029,0.0092,0.0029,93.426,4.07,7.17,3.4700002670288086,10.64,3.97,2.06,59.582,2.39,176.0,5.0,2.840909091
599,3B23,C/C RT140,4,3.36,2.38,0.435,0.0274,0.0162,0.1068,0.0372,0.0197,0.0082,0.0809,0.002,0.0161,0.0026,0.0017,0.0038,0.0028,0.0087,0.0012,93.429,4.08,7.17,3.4700002670288086,10.64,3.97,2.06,59.582,2.39,176.0,5.0,2.840909091
600,3B23,C/C RT140,5,3.33,2.4,0.439,0.0269,0.0154,0.1071,0.0376,0.0198,0.0083,0.0809,0.002,0.0161,0.0031,0.0018,0.0039,0.0029,0.0091,0.0,93.441,4.06,7.17,3.4700002670288086,10.64,3.97,2.06,59.582,2.39,176.0,5.0,2.840909091
601,3B23,C/C RT140,6,3.41,2.42,0.435,0.027,0.0148,0.1046,0.0372,0.0196,0.008,0.0825,0.002,0.0161,0.0027,0.0018,0.0038,0.0023,0.0083,0.0,93.364,4.14,7.17,3.4700002670288086,10.64,3.97,2.06,59.582,2.39,176.0,5.0,2.840909091
602,3B23,C/C RT140,7,3.43,2.45,0.452,0.0224,0.0185,0.1315,0.0589,0.0371,0.0203,0.0918,0.002,0.0136,0.0031,0.0017,0.0041,0.0017,0.007,0.0,93.232,4.16,7.17,3.4700002670288086,10.64,3.97,2.06,59.582,2.39,176.0,5.0,2.840909091
603,3B23,C/C RT140,8,3.42,2.42,0.449,0.0215,0.019,0.1308,0.0575,0.0357,0.0193,0.0891,0.002,0.0137,0.0032,0.0017,0.004,0.0015,0.0071,0.0005,93.276,4.15,7.17,3.4700002670288086,10.64,3.97,2.06,59.582,2.39,176.0,5.0,2.840909091
604,3B23,C/C RT140,9,3.39,2.43,0.45,0.0221,0.0193,0.1317,0.0575,0.036,0.0192,0.0898,0.002,0.0137,0.0028,0.0017,0.004,0.0017,0.0072,0.0,93.297,4.12,7.17,3.4700002670288086,10.64,3.97,2.06,59.582,2.39,176.0,5.0,2.840909091
605,3B24,C/C RT140,1,3.38,2.44,0.438,0.0182,0.0188,0.1217,0.063,0.0349,0.0223,0.0861,0.002,0.0145,0.0032,0.0017,0.0043,0.0013,0.006,0.0,93.327,4.11,6.98,3.4599995613098145,10.44,3.86,1.98,59.582,2.39,120.0,3.0,2.5
606,3B24,C/C RT140,2,3.39,2.49,0.441,0.0176,0.0175,0.1199,0.0635,0.0344,0.0225,0.0857,0.002,0.0149,0.0034,0.0017,0.0046,0.0013,0.0076,0.0014,93.266,4.13,6.98,3.4599995613098145,10.44,3.86,1.98,59.582,2.39,120.0,3.0,2.5
607,3B24,C/C RT140,3,3.33,2.46,0.439,0.0186,0.0203,0.1211,0.0631,0.0348,0.0226,0.0863,0.002,0.0147,0.0036,0.0017,0.0044,0.0017,0.0064,0.0,93.355,4.07,6.98,3.4599995613098145,10.44,3.86,1.98,59.582,2.39,120.0,3.0,2.5
608,3B24,C/C RT140,4,3.37,2.43,0.448,0.0197,0.0175,0.1168,0.0426,0.0242,0.0107,0.085,0.002,0.0155,0.0027,0.0016,0.0042,0.0018,0.0068,0.0,93.383,4.09,6.98,3.4599995613098145,10.44,3.86,1.98,59.582,2.39,120.0,3.0,2.5
609,3B24,C/C RT140,5,3.33,2.43,0.45,0.0195,0.017,0.1169,0.0429,0.0243,0.0108,0.0845,0.002,0.0154,0.0029,0.0016,0.0042,0.0019,0.0066,0.0,93.414,4.06,6.98,3.4599995613098145,10.44,3.86,1.98,59.582,2.39,120.0,3.0,2.5
610,3B24,C/C RT140,6,3.38,2.43,0.453,0.0198,0.0174,0.1168,0.0431,0.0243,0.011,0.0851,0.002,0.0156,0.0032,0.0016,0.0044,0.0017,0.0076,0.0,93.357,4.11,6.98,3.4599995613098145,10.44,3.86,1.98,59.582,2.39,120.0,3.0,2.5
876,3D03,C/C RT180,11,3.43,2.46,0.438,0.0251,0.0226,0.1021,0.046,0.0245,0.0149,0.0826,0.002,0.0157,0.0029,0.0015,0.0033,0.003,0.0081,0.0089,93.265,4.17,6.8,2.99,9.79,3.59,1.91,59.37,2.42,108.0,5.0,4.62962963
877,3D03,C/C RT180,12,3.46,2.47,0.438,0.0256,0.026,0.1019,0.0464,0.0245,0.0155,0.084,0.002,0.0161,0.003,0.0016,0.0033,0.0033,0.0101,0.0072,93.227,4.2,6.8,2.99,9.79,3.59,1.91,59.37,2.42,108.0,5.0,4.62962963
1163,3F07,C/C RT155,1,3.38,2.44,0.472,0.0169,0.0197,0.0832,0.0622,0.0343,0.0188,0.0892,0.002,0.013,0.002,0.0012,0.0025,0.0048,0.0063,0.0007,93.316,4.11,6.92,3.13,10.05,4.02,2.58,58.05,2.47,120.0,5.0,4.166666667
1164,3F07,C/C RT155,2,3.42,2.42,0.469,0.0179,0.021,0.0819,0.0623,0.0338,0.0185,0.0896,0.002,0.0131,0.0018,0.0012,0.0023,0.0042,0.0057,0.0,93.31,4.15,6.92,3.13,10.05,4.02,2.58,58.05,2.47,120.0,5.0,4.166666667
1276,3F07,C/C RT140,1,3.47,2.44,0.47,0.0188,0.0185,0.1036,0.0596,0.0354,0.0202,0.0851,0.003,0.014,0.0037,0.0014,0.0028,0.0062,0.0075,0.0059,93.18,4.2,6.92,3.13,10.05,4.02,2.58,58.05,2.47,118.0,2.0,1.694915254
1277,3F07,C/C RT140,2,3.41,2.46,0.485,0.0186,0.0175,0.1033,0.0601,0.0352,0.0207,0.0825,0.003,0.0143,0.0024,0.0015,0.0028,0.0056,0.0075,0.004,93.216,4.15,6.92,3.13,10.05,4.02,2.58,58.05,2.47,118.0,2.0,1.694915254
1278,3F07,C/C RT140,3,3.4,2.43,0.479,0.0195,0.0199,0.1056,0.0596,0.0358,0.0205,0.0839,0.002,0.014,0.0021,0.0014,0.0026,0.0057,0.0057,0.0015,93.269,4.13,6.92,3.13,10.05,4.02,2.58,58.05,2.47,118.0,2.0,1.694915254
1279,3F07,C/C RT140,7,3.4,2.49,0.479,0.0193,0.0197,0.1043,0.0592,0.0345,0.0198,0.0826,0.002,0.0142,0.0024,0.0013,0.0027,0.0051,0.0076,0.0042,93.211,4.14,6.92,3.13,10.05,4.02,2.58,58.05,2.47,118.0,2.0,1.694915254
1280,3F07,C/C RT140,8,3.37,2.47,0.48,0.019,0.0218,0.1039,0.0597,0.035,0.0203,0.0824,0.003,0.0143,0.0022,0.0014,0.0027,0.0055,0.0064,0.0054,93.265,4.11,6.92,3.13,10.05,4.02,2.58,58.05,2.47,118.0,2.0,1.694915254
1281,3F07,C/C RT140,9,3.36,2.46,0.48,0.0184,0.0195,0.1028,0.0596,0.0349,0.0204,0.0832,0.002,0.0143,0.0021,0.0014,0.0027,0.0052,0.0066,0.0054,93.289,4.1,6.92,3.13,10.05,4.02,2.58,58.05,2.47,118.0,2.0,1.694915254
1282,3F08,C/C RT140,1,3.5,2.47,0.468,0.0198,0.0171,0.0722,0.0552,0.0244,0.0129,0.0987,0.003,0.0134,0.0025,0.0013,0.0038,0.0051,0.0066,0.0012,93.107,4.3,7.12,3.72,10.84,4.03,2.15,58.05,2.47,120.0,2.0,1.666666667
1283,3F08,C/C RT140,2,3.49,2.43,0.468,0.0189,0.0186,0.08,0.0563,0.0258,0.014,0.0938,0.003,0.0136,0.0024,0.0013,0.0036,0.0048,0.0074,0.0,93.205,4.22,7.12,3.72,10.84,4.03,2.15,58.05,2.47,120.0,2.0,1.666666667
1284,3F08,C/C RT140,3,3.5,2.44,0.466,0.019,0.019,0.0771,0.0562,0.0259,0.0137,0.0956,0.002,0.0136,0.0022,0.0013,0.0036,0.0045,0.0066,0.0,93.193,4.24,7.12,3.72,10.84,4.03,2.15,58.05,2.47,120.0,2.0,1.666666667
1285,3F08,C/C RT140,4,3.44,2.42,0.498,0.0203,0.0177,0.0771,0.0552,0.0256,0.0136,0.0945,0.002,0.0135,0.0022,0.0013,0.0036,0.0045,0.0059,0.0,93.271,4.16,7.12,3.72,10.84,4.03,2.15,58.05,2.47,120.0,2.0,1.666666667
