Repository: fatkidss/Datasci102

File: data/M9_CrankCase.csv (part 4 of 7)
,Date,Part Name,laddle,% C,% Si,% Mn,% P,% S,% Cu,% Cr,% Ni,% Mo,% Sn,% Mg,% Ti,% Al,% B,% V,% Sb,% Nb,% Ce,%Fe,%CE,% Active clay,% Dead clay,% Total clay,% Ignition loss,% Volatile matters,AFS No.,% CARBON,Volume,Rejet CA,%Rejet CA
1286,3F08,C/C RT140,5,3.44,2.43,0.5,0.0198,0.0182,0.0772,0.056,0.0255,0.0137,0.0946,0.003,0.0138,0.0023,0.0013,0.0038,0.0053,0.0072,0.0012,93.246,4.17,7.12,3.72,10.84,4.03,2.15,58.05,2.47,120.0,2.0,1.666666667
1287,3F08,C/C RT140,6,3.41,2.41,0.5,0.0206,0.0195,0.0765,0.0556,0.0255,0.0132,0.0941,0.002,0.0137,0.002,0.0013,0.0036,0.0045,0.0067,0.0,93.303,4.13,7.12,3.72,10.84,4.03,2.15,58.05,2.47,120.0,2.0,1.666666667
1288,3A11,C/C RT180,1,3.42,2.41,0.541,0.0115,0.0165,0.1063,0.0559,0.0412,0.0285,0.0861,0.002,0.0129,0.0017,0.0013,0.0075,0.0019,0.0055,0.0,93.232,4.14,6.35,2.8499999046325684,9.2,3.82,2.01,56.544,2.23,108.0,13.0,12.03703704
1289,3A11,C/C RT180,2,3.4,2.44,0.526,0.0116,0.0169,0.1028,0.0566,0.0406,0.0268,0.0857,0.002,0.0131,0.0016,0.0014,0.0076,0.0023,0.0046,0.0,93.255,4.12,6.35,2.8499999046325684,9.2,3.82,2.01,56.544,2.23,108.0,13.0,12.03703704
1290,3A11,C/C RT180,3,3.41,2.45,0.528,0.0118,0.0163,0.1027,0.0568,0.0406,0.027,0.0856,0.002,0.0131,0.0017,0.0014,0.0075,0.0021,0.0051,0.0,93.229,4.14,6.35,2.8499999046325684,9.2,3.82,2.01,56.544,2.23,108.0,13.0,12.03703704
1291,3A11,C/C RT180,5,3.39,2.44,0.527,0.0121,0.0176,0.1046,0.0566,0.0409,0.027,0.0864,0.002,0.0131,0.0017,0.0014,0.0075,0.0023,0.0052,0.0,93.259,4.11,6.35,2.8499999046325684,9.2,3.82,2.01,56.544,2.23,108.0,13.0,12.03703704
1292,3A11,C/C RT180,4,3.4,2.43,0.528,0.0119,0.0161,0.1036,0.0568,0.0405,0.027,0.0853,0.002,0.0132,0.0017,0.0014,0.0076,0.0021,0.0051,0.0,93.252,4.12,6.35,2.8499999046325684,9.2,3.82,2.01,56.544,2.23,108.0,13.0,12.03703704
1293,3A11,C/C RT180,6,3.39,2.44,0.527,0.0121,0.0176,0.1046,0.0566,0.0409,0.027,0.0864,0.002,0.0131,0.0017,0.0014,0.0075,0.0023,0.0052,0.0,93.259,4.11,6.35,2.8499999046325684,9.2,3.82,2.01,56.544,2.23,108.0,13.0,12.03703704
1294,3B14,C/C RT180,1,3.45,2.47,0.609,0.0184,0.0166,0.1174,0.0673,0.0373,0.026,0.0833,0.003,0.0121,0.003,0.0018,0.0045,0.0012,0.0077,0.0213,93.006,4.18,6.79,3.869999885559082,10.66,3.78,2.51,57.522,2.68,108.0,12.0,11.11111111
1295,3B14,C/C RT180,2,3.43,2.47,0.608,0.0192,0.0178,0.1189,0.0686,0.0385,0.0276,0.0859,0.003,0.0118,0.0027,0.0018,0.0043,0.0009,0.0062,0.0164,93.028,4.17,6.79,3.869999885559082,10.66,3.78,2.51,57.522,2.68,108.0,12.0,11.11111111
1296,3B14,C/C RT180,3,3.44,2.48,0.613,0.0193,0.0182,0.1209,0.069,0.0387,0.0278,0.0868,0.003,0.0118,0.0027,0.0018,0.0043,0.0018,0.0075,0.0154,93.001,4.17,6.79,3.869999885559082,10.66,3.78,2.51,57.522,2.68,108.0,12.0,11.11111111
1297,3B14,C/C RT180,4,3.39,2.46,0.614,0.0189,0.0181,0.1225,0.0694,0.0389,0.0281,0.0857,0.003,0.0117,0.0027,0.0019,0.0043,0.001,0.0059,0.0172,93.076,4.12,6.79,3.869999885559082,10.66,3.78,2.51,57.522,2.68,108.0,12.0,11.11111111
1298,3B14,C/C RT180,5,3.4,2.46,0.61,0.0189,0.017,0.1192,0.0689,0.0385,0.0276,0.0857,0.003,0.0117,0.0026,0.0018,0.0043,0.0009,0.007,0.0167,93.082,4.12,6.79,3.869999885559082,10.66,3.78,2.51,57.522,2.68,108.0,12.0,11.11111111
1299,3B14,C/C RT180,6,3.36,2.45,0.613,0.0185,0.0176,0.1213,0.0694,0.0393,0.0279,0.0843,0.003,0.0116,0.0028,0.0019,0.0043,0.0008,0.007,0.0181,93.121,4.09,6.79,3.869999885559082,10.66,3.78,2.51,57.522,2.68,108.0,12.0,11.11111111
1300,3C18,C/C RT180,1,3.35,2.44,0.532,0.0189,0.0226,0.0728,0.0731,0.0347,0.0259,0.0894,0.002,0.011,0.0024,0.0013,0.0035,0.0022,0.0065,0.0,93.27,4.07,6.73,3.33,10.06,3.74,2.19,58.562,2.48,106.0,5.0,4.716981132
1301,3C18,C/C RT180,2,3.42,2.49,0.516,0.0204,0.0215,0.0793,0.0726,0.0349,0.0257,0.0889,0.002,0.0117,0.003,0.0014,0.0038,0.0029,0.0066,0.0,93.161,4.16,6.73,3.33,10.06,3.74,2.19,58.562,2.48,106.0,5.0,4.716981132
1302,3C18,C/C RT180,3,3.44,2.49,0.514,0.0206,0.0227,0.0771,0.0722,0.0347,0.0259,0.0913,0.002,0.0115,0.0049,0.0015,0.0036,0.0023,0.0062,0.0,93.147,4.18,6.73,3.33,10.06,3.74,2.19,58.562,2.48,106.0,5.0,4.716981132
1303,3C18,C/C RT180,4,3.41,2.5,0.522,0.0195,0.0218,0.0789,0.0727,0.0345,0.0261,0.0919,0.002,0.0119,0.0023,0.0015,0.0039,0.0028,0.0064,0.0,93.115,4.17,6.73,3.33,10.06,3.74,2.19,58.562,2.48,106.0,5.0,4.716981132
1304,3C18,C/C RT180,5,3.36,2.49,0.52,0.0197,0.0227,0.0792,0.0727,0.0348,0.0259,0.0911,0.002,0.0117,0.0022,0.0014,0.0038,0.0027,0.0062,0.0,93.201,4.11,6.73,3.33,10.06,3.74,2.19,58.562,2.48,106.0,5.0,4.716981132
1305,3C18,C/C RT180,6,3.48,2.5,0.522,0.0195,0.0224,0.0783,0.0732,0.0347,0.0263,0.0913,0.003,0.0121,0.0027,0.0015,0.0041,0.003,0.0079,0.0,93.061,4.24,6.73,3.33,10.06,3.74,2.19,58.562,2.48,106.0,5.0,4.716981132
1312,3C30,C/C RT180,1,3.42,2.46,0.627,0.0198,0.0211,0.1458,0.0432,0.0283,0.0111,0.0896,0.003,0.0128,0.0026,0.0018,0.0039,0.0023,0.0057,0.0,93.074,4.14,7.2,3.36,10.56,3.83,2.23,58.95,2.23,54.0,2.0,3.703703704
1313,3C30,C/C RT180,2,3.42,2.45,0.63,0.0209,0.0218,0.1411,0.0463,0.0297,0.0131,0.0865,0.003,0.0125,0.0022,0.0017,0.0038,0.0024,0.0057,0.0,93.081,4.15,7.2,3.36,10.56,3.83,2.23,58.95,2.23,54.0,2.0,3.703703704
1314,3C30,C/C RT180,3,3.39,2.44,0.635,0.0209,0.0214,0.1406,0.0462,0.0296,0.0131,0.0883,0.002,0.0126,0.0024,0.0017,0.0037,0.0019,0.0058,0.0,93.114,4.11,7.2,3.36,10.56,3.83,2.23,58.95,2.23,54.0,2.0,3.703703704
1315,3D03,C/C RT180,1,3.41,2.45,0.578,0.0242,0.0216,0.1226,0.0418,0.0224,0.0117,0.0882,0.003,0.0181,0.0033,0.0018,0.0041,0.0041,0.0096,0.0114,93.062,4.14,6.8,2.99,9.79,3.59,1.91,59.37,2.42,108.0,5.0,4.62962963
1316,3D03,C/C RT180,2,3.45,2.44,0.575,0.0251,0.0235,0.1244,0.0462,0.0249,0.0132,0.09,0.003,0.0174,0.0029,0.0017,0.004,0.0035,0.0087,0.0052,93.054,4.18,6.8,2.99,9.79,3.59,1.91,59.37,2.42,108.0,5.0,4.62962963
1317,3D03,C/C RT180,3,3.41,2.43,0.578,0.0248,0.0227,0.1252,0.0461,0.0245,0.0133,0.0893,0.003,0.0174,0.0026,0.0017,0.0039,0.0036,0.0089,0.0043,93.111,4.13,6.8,2.99,9.79,3.59,1.91,59.37,2.42,108.0,5.0,4.62962963
1318,3D03,C/C RT180,7,3.43,2.44,0.576,0.0253,0.0248,0.1248,0.0462,0.0246,0.0134,0.0891,0.002,0.0174,0.0025,0.0018,0.0039,0.0036,0.0085,0.0084,93.091,4.16,6.8,2.99,9.79,3.59,1.91,59.37,2.42,108.0,5.0,4.62962963
1319,3D03,C/C RT180,8,3.47,2.46,0.579,0.0256,0.0236,0.1232,0.0464,0.0247,0.0135,0.0902,0.003,0.0175,0.0029,0.0018,0.0041,0.005,0.0097,0.0126,93.033,4.2,6.8,2.99,9.79,3.59,1.91,59.37,2.42,108.0,5.0,4.62962963
1320,3D03,C/C RT180,9,3.44,2.45,0.576,0.0261,0.0274,0.1235,0.0461,0.0246,0.0133,0.091,0.003,0.0173,0.0029,0.0018,0.004,0.0036,0.0093,0.0111,93.072,4.18,6.8,2.99,9.79,3.59,1.91,59.37,2.42,108.0,5.0,4.62962963
1321,3E15,C/C RT180,1,3.38,2.42,0.524,0.0204,0.0201,0.0608,0.0495,0.0258,0.0162,0.085,0.002,0.0176,0.0018,0.0014,0.0026,0.0028,0.0063,0.0066,93.383,3.98,6.92,2.7,9.62,3.56,2.11,57.81,2.54,88.0,5.0,5.681818182
1322,3E15,C/C RT180,2,3.35,2.41,0.529,0.0207,0.0192,0.0642,0.05,0.0264,0.0167,0.0848,0.002,0.0176,0.0019,0.0014,0.0027,0.0036,0.007,0.0063,93.408,3.97,6.92,2.7,9.62,3.56,2.11,57.81,2.54,88.0,5.0,5.681818182
1323,3E15,C/C RT180,3,3.36,2.4,0.527,0.0207,0.0189,0.0647,0.0497,0.0263,0.0162,0.0844,0.002,0.0174,0.0017,0.0014,0.0026,0.0036,0.0068,0.0051,93.432,3.97,6.92,2.7,9.62,3.56,2.11,57.81,2.54,88.0,5.0,5.681818182
1324,3E15,C/C RT180,4,3.34,2.39,0.528,0.0204,0.0199,0.064,0.0498,0.0263,0.0163,0.0849,0.002,0.0175,0.0016,0.0014,0.0026,0.0035,0.0067,0.0037,93.476,3.94,6.92,2.7,9.62,3.56,2.11,57.81,2.54,88.0,5.0,5.681818182
1325,3E15,C/C RT180,5,3.32,2.41,0.528,0.0196,0.0181,0.065,0.05,0.0264,0.0165,0.0849,0.002,0.0175,0.0016,0.0014,0.0027,0.0036,0.0074,0.0045,93.492,3.92,6.92,2.7,9.62,3.56,2.11,57.81,2.54,88.0,5.0,5.681818182
1326,3F06,C/C RT180,1,3.41,2.44,0.578,0.0262,0.0258,0.0982,0.0543,0.0268,0.0186,0.0847,0.003,0.0184,0.0032,0.0017,0.0028,0.0057,0.0083,0.0058,93.044,4.13,6.54,3.24,9.78,3.76,2.66,57.77,2.63,106.0,0.0,0.0
1327,3F06,C/C RT180,2,3.5,2.48,0.594,0.025,0.0209,0.097,0.0582,0.029,0.0204,0.0844,0.004,0.0186,0.0029,0.0018,0.0033,0.0062,0.0103,0.0101,92.913,4.25,6.54,3.24,9.78,3.76,2.66,57.77,2.63,106.0,0.0,0.0
1328,3F06,C/C RT180,3,3.48,2.43,0.588,0.0259,0.0245,0.0976,0.0576,0.029,0.0198,0.0843,0.003,0.018,0.0027,0.0018,0.003,0.0058,0.009,0.0063,93.028,4.2,6.54,3.24,9.78,3.76,2.66,57.77,2.63,106.0,0.0,0.0
1329,3F06,C/C RT180,4,3.48,2.43,0.585,0.0263,0.0239,0.0977,0.0573,0.029,0.0202,0.0844,0.003,0.0178,0.0024,0.0018,0.003,0.0055,0.0091,0.007,93.025,4.21,6.54,3.24,9.78,3.76,2.66,57.77,2.63,106.0,0.0,0.0
1330,3F06,C/C RT180,5,3.46,2.45,0.588,0.0267,0.0246,0.0972,0.0579,0.0288,0.0201,0.0865,0.003,0.0181,0.0025,0.0018,0.0031,0.006,0.0105,0.0079,93.027,4.19,6.54,3.24,9.78,3.76,2.66,57.77,2.63,106.0,0.0,0.0
1331,3F06,C/C RT180,6,3.48,2.45,0.585,0.0263,0.0278,0.0973,0.0574,0.0289,0.0199,0.0867,0.003,0.0178,0.0022,0.0019,0.003,0.0058,0.0086,0.0066,93.033,4.21,6.54,3.24,9.78,3.76,2.66,57.77,2.63,106.0,0.0,0.0
1332,3A27,C/C RT80,1,3.4,2.47,0.449,0.014,0.0125,0.0716,0.0398,0.0185,0.0083,0.0888,0.001,0.014,0.0022,0.0014,0.0035,0.002,0.0045,0.0,93.36,4.14,6.79,3.010000228881836,9.8,3.48,1.73,57.342,2.67,176.0,20.0,11.36363636
1333,3A27,C/C RT80,2,3.41,2.43,0.446,0.0148,0.0128,0.0717,0.0395,0.0187,0.0083,0.0881,0.001,0.0139,0.0015,0.0014,0.0034,0.002,0.004,0.0,93.387,4.14,6.79,3.010000228881836,9.8,3.48,1.73,57.342,2.67,176.0,20.0,11.36363636
1334,3A27,C/C RT80,3,3.4,2.44,0.442,0.015,0.0138,0.0718,0.0393,0.0186,0.0083,0.0896,0.001,0.0138,0.0015,0.0014,0.0033,0.0017,0.0034,0.0,93.39,4.14,6.79,3.010000228881836,9.8,3.48,1.73,57.342,2.67,176.0,20.0,11.36363636
1335,3A27,C/C RT80,7,3.39,2.43,0.451,0.0157,0.0174,0.0868,0.0617,0.0308,0.0216,0.084,0.001,0.0133,0.0024,0.0016,0.0037,0.0021,0.0045,0.0,93.337,4.12,6.79,3.010000228881836,9.8,3.48,1.73,57.342,2.67,176.0,20.0,11.36363636
1336,3A27,C/C RT80,8,3.33,2.39,0.448,0.015,0.0169,0.0869,0.061,0.0308,0.0213,0.0843,0.001,0.0132,0.0023,0.0016,0.0035,0.0018,0.0042,0.0,93.453,4.04,6.79,3.010000228881836,9.8,3.48,1.73,57.342,2.67,176.0,20.0,11.36363636
1337,3A27,C/C RT80,9,3.33,2.39,0.448,0.0151,0.0177,0.088,0.0612,0.0308,0.0215,0.0843,0.001,0.0132,0.0023,0.0016,0.0035,0.0019,0.0044,0.0,93.445,4.04,6.79,3.010000228881836,9.8,3.48,1.73,57.342,2.67,176.0,20.0,11.36363636
1338,3A27,C/C RT80,10,3.42,2.41,0.454,0.0157,0.0185,0.0873,0.0624,0.031,0.022,0.085,0.002,0.0136,0.0026,0.0016,0.0039,0.0024,0.0052,0.0,93.315,4.15,6.79,3.010000228881836,9.8,3.48,1.73,57.342,2.67,176.0,20.0,11.36363636
1339,3A27,C/C RT80,11,3.39,2.44,0.453,0.0161,0.0188,0.0876,0.062,0.0308,0.0217,0.0853,0.002,0.0135,0.0026,0.0017,0.0038,0.002,0.0049,0.0,93.327,4.12,6.79,3.010000228881836,9.8,3.48,1.73,57.342,2.67,176.0,20.0,11.36363636
1340,3A27,C/C RT80,12,3.41,2.43,0.455,0.0161,0.0179,0.0884,0.0623,0.0309,0.0218,0.0858,0.002,0.0136,0.0028,0.0017,0.0039,0.0026,0.0055,0.0,93.316,4.14,6.79,3.010000228881836,9.8,3.48,1.73,57.342,2.67,176.0,20.0,11.36363636
1360,3B06,C/C RT80,1,3.34,2.37,0.468,0.0148,0.0156,0.0973,0.0666,0.0426,0.0276,0.086,0.001,0.0115,0.0029,0.0015,0.0032,0.0026,0.0035,0.0,93.334,4.05,6.79,3.630000114440918,10.42,3.66,2.22,58.192,2.04,60.0,5.0,8.333333333
1361,3B06,C/C RT80,2,3.37,2.41,0.46,0.0157,0.0157,0.0951,0.0648,0.041,0.0267,0.0846,0.002,0.0115,0.0026,0.0015,0.0033,0.0013,0.0037,0.0949,93.283,4.1,6.79,3.630000114440918,10.42,3.66,2.22,58.192,2.04,60.0,5.0,8.333333333
1362,3B06,C/C RT80,3,3.38,2.39,0.461,0.016,0.0168,0.0962,0.0653,0.0412,0.027,0.0853,0.001,0.0115,0.0024,0.0015,0.0033,0.0016,0.0039,0.0977,93.283,4.09,6.79,3.630000114440918,10.42,3.66,2.22,58.192,2.04,60.0,5.0,8.333333333
1369,3B15,C/C RT80,1,3.45,2.38,0.435,0.0159,0.0172,0.1452,0.0574,0.0396,0.0217,0.0856,0.003,0.0083,0.003,0.0016,0.0039,0.0022,0.0061,0.009,93.307,4.16,6.98,3.6399998664855957,10.62,3.96,2.19,57.522,2.41,120.0,15.0,12.5
1370,3B15,C/C RT80,2,3.42,2.43,0.456,0.0155,0.0152,0.1399,0.0545,0.0367,0.0202,0.0871,0.003,0.0086,0.0027,0.0016,0.0041,0.0021,0.006,0.0146,93.269,4.15,6.98,3.6399998664855957,10.62,3.96,2.19,57.522,2.41,120.0,15.0,12.5
1371,3B15,C/C RT80,3,3.38,2.39,0.452,0.0153,0.0158,0.1396,0.0548,0.0372,0.0202,0.0869,0.002,0.0084,0.0023,0.0016,0.0038,0.0019,0.0055,0.0102,93.355,4.1,6.98,3.6399998664855957,10.62,3.96,2.19,57.522,2.41,120.0,15.0,12.5
1372,3B15,C/C RT80,4,3.45,2.44,0.45,0.017,0.0171,0.1396,0.0544,0.0363,0.0199,0.0907,0.002,0.0086,0.0025,0.0016,0.0039,0.0016,0.0052,0.0184,93.232,4.18,6.98,3.6399998664855957,10.62,3.96,2.19,57.522,2.41,120.0,15.0,12.5
1373,3B15,C/C RT80,5,3.33,2.4,0.455,0.0143,0.0152,0.1398,0.0548,0.037,0.0197,0.0855,0.002,0.0085,0.0024,0.0016,0.0039,0.0024,0.0054,0.0118,93.407,4.04,6.98,3.6399998664855957,10.62,3.96,2.19,57.522,2.41,120.0,15.0,12.5
1374,3B15,C/C RT80,6,3.38,2.39,0.458,0.0155,0.0167,0.141,0.0555,0.0372,0.0206,0.0873,0.003,0.0088,0.0028,0.0016,0.0041,0.0019,0.0069,0.0179,93.337,4.09,6.98,3.6399998664855957,10.62,3.96,2.19,57.522,2.41,120.0,15.0,12.5
1375,3B20,C/C RT80,7,3.37,2.41,0.452,0.0166,0.0131,0.1061,0.0423,0.0297,0.0107,0.0857,0.002,0.0109,0.0022,0.0015,0.0034,0.0025,0.0037,0.0088,93.406,4.1,6.98,3.5899996757507324,10.57,4.05,2.07,59.582,2.38,120.0,13.0,10.83333333
1376,3B20,C/C RT80,8,3.32,2.47,0.45,0.0164,0.0135,0.1079,0.0414,0.0295,0.0105,0.0874,0.002,0.0107,0.0024,0.0015,0.0036,0.0027,0.0052,0.0102,93.381,4.07,6.98,3.5899996757507324,10.57,4.05,2.07,59.582,2.38,120.0,13.0,10.83333333
1377,3B20,C/C RT80,9,3.4,2.42,0.447,0.0171,0.0137,0.1069,0.0416,0.0297,0.0104,0.0848,0.002,0.0107,0.0022,0.0014,0.0036,0.0029,0.004,0.0106,93.368,4.12,6.98,3.5899996757507324,10.57,4.05,2.07,59.582,2.38,120.0,13.0,10.83333333
1378,3B20,C/C RT80,10,3.32,2.44,0.448,0.0163,0.0138,0.1082,0.0416,0.0297,0.0103,0.0833,0.002,0.0106,0.0022,0.0014,0.0036,0.0025,0.005,0.0057,93.427,4.06,6.98,3.5899996757507324,10.57,4.05,2.07,59.582,2.38,120.0,13.0,10.83333333
1379,3B20,C/C RT80,11,3.26,2.41,0.445,0.0164,0.0139,0.1069,0.0413,0.0298,0.0101,0.0823,0.001,0.0105,0.002,0.0014,0.0033,0.0025,0.0035,0.0033,93.546,3.98,6.98,3.5899996757507324,10.57,4.05,2.07,59.582,2.38,120.0,13.0,10.83333333
1384,3B24,C/C RT80,1,3.42,2.45,0.456,0.019,0.0165,0.1162,0.0415,0.023,0.0102,0.0863,0.002,0.0158,0.0032,0.0016,0.0044,0.002,0.008,0.0056,93.283,4.16,6.98,3.4599995613098145,10.44,3.86,1.98,59.582,2.39,60.0,7.0,11.66666667
1385,3B24,C/C RT80,2,3.45,2.42,0.454,0.0197,0.0167,0.123,0.0434,0.0242,0.0113,0.086,0.002,0.0157,0.003,0.0017,0.0044,0.0016,0.0072,0.0048,93.292,4.17,6.98,3.4599995613098145,10.44,3.86,1.98,59.582,2.39,60.0,7.0,11.66666667
1386,3B24,C/C RT80,3,3.41,2.44,0.454,0.0195,0.0161,0.1164,0.0431,0.0243,0.011,0.0854,0.002,0.0156,0.003,0.0016,0.0043,0.0018,0.0074,0.0028,93.323,4.14,6.98,3.4599995613098145,10.44,3.86,1.98,59.582,2.39,60.0,7.0,11.66666667
1387,3B27,C/C RT80,1,3.35,2.45,0.444,0.0154,0.0144,0.1402,0.0467,0.0267,0.0124,0.0836,0.002,0.0163,0.003,0.002,0.0043,0.0032,0.0058,0.0058,93.354,4.08,6.98,4.150000095367432,11.13,4.45,2.57,58.98999,2.47,60.0,7.0,11.66666667
1388,3B27,C/C RT80,2,3.34,2.43,0.44,0.0149,0.0142,0.1394,0.0464,0.0268,0.0121,0.0824,0.002,0.0159,0.0028,0.0019,0.0041,0.0028,0.0055,0.0057,93.388,4.07,6.98,4.150000095367432,11.13,4.45,2.57,58.98999,2.47,60.0,7.0,11.66666667
1389,3B27,C/C RT80,3,3.37,2.47,0.442,0.0143,0.0141,0.14,0.0466,0.0267,0.0121,0.0813,0.002,0.0161,0.0027,0.002,0.0043,0.0029,0.0062,0.0043,93.327,4.11,6.98,4.150000095367432,11.13,4.45,2.57,58.98999,2.47,60.0,7.0,11.66666667
1390,3B28,C/C RT80,1,3.41,2.42,0.465,0.0101,0.0217,0.1043,0.0557,0.027,0.0152,0.0885,0.002,0.013,0.0019,0.0015,0.0042,0.0023,0.005,0.0278,93.293,4.13,7.31,3.6299996376037598,10.94,4.13,2.46,58.98999,2.47,60.0,7.0,11.66666667
1391,3B28,C/C RT80,2,3.39,2.44,0.47,0.0101,0.0231,0.1057,0.0562,0.027,0.0154,0.09,0.002,0.0132,0.0026,0.0015,0.0043,0.0026,0.0057,0.0386,93.268,4.12,7.31,3.6299996376037598,10.94,4.13,2.46,58.98999,2.47,60.0,7.0,11.66666667
1392,3B28,C/C RT80,3,3.37,2.42,0.466,0.0099,0.0217,0.1041,0.0558,0.0268,0.0151,0.0894,0.002,0.013,0.002,0.0015,0.0041,0.0024,0.0049,0.0323,93.327,4.1,7.31,3.6299996376037598,10.94,4.13,2.46,58.98999,2.47,60.0,7.0,11.66666667
1393,3C01,C/C RT80,1,3.47,2.41,0.448,0.0074,0.0245,0.1095,0.0668,0.0427,0.0344,0.0897,0.002,0.0131,0.0016,0.0013,0.0043,0.0019,0.0046,0.0301,93.214,4.19,7.31,3.250000476837158,10.56,3.83,2.28,58.98999,2.39,50.0,3.0,6.0
1394,3C01,C/C RT80,2,3.36,2.42,0.447,0.0068,0.0237,0.1119,0.0682,0.0431,0.034,0.0862,0.002,0.013,0.0014,0.0013,0.0041,0.0021,0.0038,0.0273,93.331,4.08,7.31,3.250000476837158,10.56,3.83,2.28,58.98999,2.39,50.0,3.0,6.0
1395,3C01,C/C RT80,3,3.35,2.44,0.448,0.0065,0.0214,0.1103,0.0684,0.0429,0.034,0.0866,0.002,0.0131,0.0014,0.0013,0.0041,0.002,0.0033,0.0224,93.32,4.08,7.31,3.250000476837158,10.56,3.83,2.28,58.98999,2.39,50.0,3.0,6.0
1396,3C01,C/C RT80,4,3.43,2.46,0.448,0.0073,0.025,0.1115,0.0684,0.0428,0.0341,0.0871,0.002,0.0132,0.0017,0.0013,0.0043,0.0022,0.0047,0.0216,93.214,4.17,7.31,3.250000476837158,10.56,3.83,2.28,58.98999,2.39,50.0,3.0,6.0
1397,3C01,C/C RT80,5,3.4,2.47,0.446,0.0075,0.0215,0.1124,0.0679,0.0428,0.034,0.0878,0.002,0.0132,0.0018,0.0013,0.0042,0.0016,0.004,0.0231,93.24,4.14,7.31,3.250000476837158,10.56,3.83,2.28,58.98999,2.39,50.0,3.0,6.0
1398,3C01,C/C RT80,6,3.36,2.47,0.448,0.0065,0.023,0.1116,0.0681,0.0426,0.0336,0.0866,0.002,0.0132,0.0017,0.0013,0.0043,0.0018,0.0052,0.0238,93.277,4.1,7.31,3.250000476837158,10.56,3.83,2.28,58.98999,2.39,50.0,3.0,6.0
1399,3C02,C/C RT80,1,3.39,2.4,0.455,0.0044,0.0211,0.0935,0.0481,0.0257,0.0193,0.0913,0.002,0.0157,0.0021,0.0011,0.0045,0.0024,0.0065,0.041,93.336,4.1,7.69,3.450000286102295,11.14,3.41,2.42,58.98999,2.39,120.0,15.0,12.5
1400,3C02,C/C RT80,2,3.44,2.44,0.451,0.0047,0.0216,0.0956,0.0485,0.0257,0.0208,0.0885,0.003,0.0155,0.0021,0.0011,0.0045,0.0027,0.0073,0.0432,93.238,4.17,7.69,3.450000286102295,11.14,3.41,2.42,58.98999,2.39,120.0,15.0,12.5
1401,3C02,C/C RT80,3,3.39,2.4,0.449,0.0049,0.0201,0.096,0.0484,0.0261,0.0208,0.0896,0.002,0.0154,0.0017,0.0011,0.0044,0.0023,0.0059,0.0395,93.351,4.1,7.69,3.450000286102295,11.14,3.41,2.42,58.98999,2.39,120.0,15.0,12.5
1402,3C02,C/C RT80,4,3.38,2.43,0.451,0.005,0.0216,0.0955,0.0485,0.026,0.0211,0.0903,0.002,0.0155,0.0021,0.0011,0.0045,0.003,0.0065,0.0424,93.314,4.11,7.69,3.450000286102295,11.14,3.41,2.42,58.98999,2.39,120.0,15.0,12.5
1403,3C02,C/C RT80,5,3.35,2.41,0.449,0.0048,0.0211,0.0958,0.0484,0.0261,0.0213,0.0888,0.002,0.0153,0.0017,0.001,0.0044,0.0028,0.0059,0.0427,93.377,4.07,7.69,3.450000286102295,11.14,3.41,2.42,58.98999,2.39,120.0,15.0,12.5
1404,3C02,C/C RT80,6,3.4,2.41,0.448,0.0049,0.0211,0.1009,0.0484,0.0259,0.0211,0.0887,0.002,0.0154,0.0017,0.001,0.0045,0.0026,0.0072,0.0369,93.326,4.12,7.69,3.450000286102295,11.14,3.41,2.42,58.98999,2.39,120.0,15.0,12.5
1405,3C03,C/C RT80,1,3.42,2.41,0.441,0.0026,0.0184,0.0747,0.0584,0.0292,0.0215,0.0864,0.003,0.0142,0.0032,0.001,0.0046,0.0036,0.0065,0.0536,93.237,4.14,7.11,3.929999828338623,11.04,4.15,2.41,58.98999,2.39,116.0,14.0,12.06896552
1406,3C03,C/C RT80,2,3.41,2.42,0.437,0.0025,0.0195,0.0766,0.0569,0.0282,0.0209,0.0877,0.003,0.0146,0.0029,0.001,0.0047,0.0033,0.0076,0.0445,93.264,4.13,7.11,3.929999828338623,11.04,4.15,2.41,58.98999,2.39,116.0,14.0,12.06896552
1407,3C03,C/C RT80,3,3.4,2.43,0.437,0.0024,0.0194,0.0763,0.0572,0.0284,0.0213,0.0906,0.003,0.0146,0.0027,0.001,0.0047,0.0033,0.0072,0.0433,93.268,4.12,7.11,3.929999828338623,11.04,4.15,2.41,58.98999,2.39,116.0,14.0,12.06896552
1408,3C03,C/C RT80,4,3.36,2.37,0.433,0.0026,0.019,0.0767,0.0566,0.0286,0.0207,0.0879,0.002,0.0143,0.0025,0.0009,0.0044,0.0032,0.0057,0.032,93.406,4.06,7.11,3.929999828338623,11.04,4.15,2.41,58.98999,2.39,116.0,14.0,12.06896552
1409,3C03,C/C RT80,5,3.43,2.46,0.434,0.0027,0.0202,0.0762,0.0568,0.0285,0.0209,0.0878,0.003,0.0144,0.0026,0.001,0.0047,0.0034,0.0073,0.052,93.228,4.17,7.11,3.929999828338623,11.04,4.15,2.41,58.98999,2.39,116.0,14.0,12.06896552
1410,3C03,C/C RT80,6,3.4,2.41,0.434,0.0027,0.0198,0.0756,0.0564,0.0285,0.0208,0.0876,0.002,0.0141,0.0024,0.001,0.0045,0.0036,0.0061,0.0477,93.332,4.12,7.11,3.929999828338623,11.04,4.15,2.41,58.98999,2.39,116.0,14.0,12.06896552
1411,3C07,C/C RT80,1,3.42,2.41,0.449,0.031,0.0167,0.0967,0.036,0.0184,0.0091,0.0859,0.002,0.0154,0.0019,0.0019,0.0049,0.0061,0.0098,0.0,93.29,4.14,7.31,3.5300002098083496,10.84,4.4,2.41,58.731,2.41,120.0,8.0,6.666666667
1412,3C07,C/C RT80,2,3.4,2.38,0.439,0.0303,0.0197,0.0928,0.037,0.0196,0.0093,0.0837,0.002,0.0146,0.0017,0.0018,0.0047,0.0053,0.0089,0.0,93.374,4.12,7.31,3.5300002098083496,10.84,4.4,2.41,58.731,2.41,120.0,8.0,6.666666667
1413,3C07,C/C RT80,3,3.39,2.4,0.444,0.0286,0.0181,0.0926,0.0372,0.0194,0.0094,0.0833,0.002,0.0147,0.002,0.0017,0.0047,0.0051,0.0087,0.0,93.375,4.11,7.31,3.5300002098083496,10.84,4.4,2.41,58.731,2.41,120.0,8.0,6.666666667
1414,3C07,C/C RT80,4,3.36,2.38,0.441,0.0297,0.0181,0.0922,0.037,0.0196,0.0093,0.0836,0.002,0.0145,0.0017,0.0018,0.0046,0.0058,0.0084,0.0,93.43,4.08,7.31,3.5300002098083496,10.84,4.4,2.41,58.731,2.41,120.0,8.0,6.666666667
1415,3C07,C/C RT80,8,3.3,2.39,0.451,0.023,0.0166,0.094,0.0319,0.0166,0.0067,0.0841,0.002,0.0121,0.002,0.0017,0.0046,0.005,0.007,0.0,93.526,4.02,7.31,3.5300002098083496,10.84,4.4,2.41,58.731,2.41,120.0,8.0,6.666666667
1416,3C07,C/C RT80,7,3.31,2.37,0.45,0.022,0.0151,0.0932,0.0317,0.0166,0.0065,0.0833,0.002,0.012,0.002,0.0016,0.0046,0.005,0.0064,0.0,93.537,4.02,7.31,3.5300002098083496,10.84,4.4,2.41,58.731,2.41,120.0,8.0,6.666666667
1417,3C08,C/C RT80,1,3.36,2.38,0.459,0.0212,0.0167,0.0639,0.0398,0.0245,0.0118,0.0951,0.003,0.0139,0.003,0.0011,0.0046,0.004,0.0074,0.0,93.46,4.07,7.69,2.9100003242492676,10.6,3.91,2.05,58.731,2.41,60.0,5.0,8.333333333
1418,3C08,C/C RT80,2,3.39,2.41,0.454,0.0209,0.0173,0.0662,0.0411,0.0246,0.0138,0.0907,0.003,0.0135,0.0024,0.0012,0.0047,0.0038,0.0087,0.0,93.405,4.11,7.69,2.9100003242492676,10.6,3.91,2.05,58.731,2.41,60.0,5.0,8.333333333
1419,3C08,C/C RT80,3,3.38,2.42,0.455,0.0207,0.0165,0.0654,0.0411,0.0247,0.0137,0.0913,0.003,0.0135,0.0023,0.0012,0.0047,0.0037,0.0076,0.0,93.409,4.1,7.69,2.9100003242492676,10.6,3.91,2.05,58.731,2.41,60.0,5.0,8.333333333
1420,3C09,C/C RT80,1,3.31,2.42,0.44,0.0349,0.0199,0.1029,0.0595,0.0394,0.037,0.0859,0.003,0.0161,0.0032,0.0016,0.0051,0.0021,0.0121,0.0,93.302,4.04,7.69,2.8700003623962402,10.56,3.8,2.47,58.731,2.29,120.0,15.0,12.5
1421,3C09,C/C RT80,2,3.36,2.46,0.435,0.0324,0.0196,0.0961,0.0572,0.0366,0.0338,0.0859,0.003,0.0164,0.0035,0.0017,0.0052,0.0018,0.0118,0.0,93.254,4.1,7.69,2.8700003623962402,10.56,3.8,2.47,58.731,2.29,120.0,15.0,12.5
1422,3C09,C/C RT80,3,3.37,2.45,0.435,0.0315,0.0197,0.0966,0.0573,0.0368,0.0342,0.0869,0.003,0.0161,0.0033,0.0016,0.0051,0.0017,0.0102,0.0,93.264,4.11,7.69,2.8700003623962402,10.56,3.8,2.47,58.731,2.29,120.0,15.0,12.5
1423,3C09,C/C RT80,4,3.37,2.43,0.433,0.0329,0.0203,0.1004,0.0569,0.0368,0.0338,0.0861,0.002,0.0158,0.0031,0.0017,0.0049,0.0015,0.01,0.0,93.29,4.11,7.69,2.8700003623962402,10.56,3.8,2.47,58.731,2.29,120.0,15.0,12.5
1424,3C09,C/C RT80,5,3.27,2.39,0.435,0.0318,0.0214,0.0968,0.057,0.0369,0.033,0.0855,0.003,0.016,0.0031,0.0016,0.005,0.0016,0.011,0.0,93.434,3.99,7.69,2.8700003623962402,10.56,3.8,2.47,58.731,2.29,120.0,15.0,12.5
1425,3C09,C/C RT80,6,3.25,2.44,0.435,0.0317,0.0187,0.0973,0.0567,0.0367,0.0334,0.0862,0.002,0.0161,0.0031,0.0016,0.005,0.0011,0.0103,0.0,93.423,3.99,7.69,2.8700003623962402,10.56,3.8,2.47,58.731,2.29,120.0,15.0,12.5
1426,3C11,C/C RT80,1,3.42,2.48,0.444,0.0218,0.0099,0.0719,0.0365,0.0154,0.0082,0.086,0.002,0.0162,0.0029,0.0011,0.0047,0.0026,0.007,0.0,93.312,4.17,7.69,3.249999523162842,10.94,3.75,2.48,58.731,2.29,118.0,12.0,10.16949153
1427,3C11,C/C RT80,2,3.41,2.47,0.443,0.0212,0.0108,0.0709,0.0365,0.0153,0.0082,0.0866,0.002,0.0162,0.0028,0.0011,0.0047,0.0027,0.0075,0.0,93.341,4.15,7.69,3.249999523162842,10.94,3.75,2.48,58.731,2.29,118.0,12.0,10.16949153
1428,3C11,C/C RT80,3,3.37,2.44,0.441,0.0224,0.0108,0.0716,0.0365,0.0154,0.0078,0.0856,0.002,0.016,0.0027,0.001,0.0046,0.0015,0.0075,0.0,93.415,4.11,7.69,3.249999523162842,10.94,3.75,2.48,58.731,2.29,118.0,12.0,10.16949153
1429,3C11,C/C RT80,4,3.43,2.47,0.444,0.0225,0.0109,0.0718,0.0366,0.0155,0.008,0.0881,0.002,0.0163,0.0028,0.0011,0.0047,0.0027,0.0067,0.0,93.318,4.18,7.69,3.249999523162842,10.94,3.75,2.48,58.731,2.29,118.0,12.0,10.16949153
1430,3C13,C/C RT80,1,3.42,2.47,0.435,0.0259,0.0151,0.059,0.0295,0.0156,0.0066,0.0835,0.002,0.0201,0.0045,0.0022,0.004,0.003,0.0086,0.0,93.353,4.16,7.12,3.4600000381469727,10.58,3.72,2.37,58.562,2.42,120.0,11.0,9.166666667
1431,3C13,C/C RT80,2,3.4,2.5,0.452,0.0263,0.0162,0.0669,0.0311,0.0166,0.0075,0.0867,0.002,0.0192,0.0033,0.0022,0.0042,0.0031,0.0084,0.0,93.303,4.16,7.12,3.4600000381469727,10.58,3.72,2.37,58.562,2.42,120.0,11.0,9.166666667
1432,3C13,C/C RT80,3,3.41,2.5,0.451,0.0259,0.0153,0.0669,0.0309,0.0166,0.0076,0.0881,0.002,0.0191,0.0033,0.0021,0.0042,0.003,0.0085,0.0,93.29,4.17,7.12,3.4600000381469727,10.58,3.72,2.37,58.562,2.42,120.0,11.0,9.166666667
1433,3C13,C/C RT80,7,3.4,2.39,0.451,0.0268,0.0157,0.086,0.0378,0.0189,0.0107,0.0842,0.002,0.0199,0.0033,0.0022,0.004,0.0027,0.0088,0.0,93.381,4.12,7.12,3.4600000381469727,10.58,3.72,2.37,58.562,2.42,120.0,11.0,9.166666667
1434,3C13,C/C RT80,8,3.42,2.43,0.449,0.0261,0.0162,0.0847,0.0377,0.0188,0.0107,0.0833,0.002,0.0196,0.0033,0.0023,0.004,0.0027,0.0077,0.0,93.333,4.15,7.12,3.4600000381469727,10.58,3.72,2.37,58.562,2.42,120.0,11.0,9.166666667
1435,3C13,C/C RT80,9,3.37,2.38,0.445,0.0261,0.0146,0.084,0.0373,0.0189,0.0107,0.0821,0.001,0.0193,0.0031,0.0021,0.0038,0.0024,0.007,0.0,93.455,4.08,7.12,3.4600000381469727,10.58,3.72,2.37,58.562,2.42,120.0,11.0,9.166666667
1436,3C14,C/C RT80,1,3.45,2.5,0.418,0.0242,0.0209,0.0625,0.0432,0.0255,0.0162,0.089,0.002,0.0179,0.0024,0.0015,0.0047,0.0027,0.0081,0.0,93.252,4.21,6.92,3.439999580383301,10.36,3.89,2.35,58.562,2.42,60.0,8.0,13.33333333
1437,3C14,C/C RT80,2,3.42,2.45,0.421,0.0256,0.021,0.0681,0.0459,0.0274,0.0186,0.0862,0.002,0.0171,0.0022,0.0015,0.0044,0.0027,0.0078,0.0,93.346,4.16,6.92,3.439999580383301,10.36,3.89,2.35,58.562,2.42,60.0,8.0,13.33333333
1438,3C14,C/C RT80,3,3.38,2.47,0.42,0.0255,0.0215,0.067,0.0454,0.0272,0.0183,0.0877,0.002,0.0171,0.0022,0.0015,0.0044,0.0022,0.007,0.0,93.373,4.12,6.92,3.439999580383301,10.36,3.89,2.35,58.562,2.42,60.0,8.0,13.33333333
1439,3C15,C/C RT80,1,3.39,2.47,0.429,0.0199,0.0224,0.125,0.0429,0.0209,0.0102,0.0865,0.003,0.0126,0.0034,0.0019,0.0037,0.0049,0.0077,0.0,93.269,4.14,7.11,3.4900002479553223,10.6,4.04,2.2,58.562,2.48,40.0,5.0,12.5
1440,3C15,C/C RT80,2,3.35,2.43,0.422,0.0207,0.0239,0.1277,0.042,0.0209,0.0096,0.0857,0.002,0.0122,0.0027,0.0018,0.0033,0.0041,0.0061,0.0,93.388,4.08,7.11,3.4900002479553223,10.6,4.04,2.2,58.562,2.48,40.0,5.0,12.5
1441,3C15,C/C RT80,3,3.35,2.44,0.424,0.0202,0.0237,0.1305,0.0421,0.0208,0.0095,0.0858,0.002,0.0122,0.003,0.0018,0.0033,0.0042,0.0063,0.0,93.374,4.09,7.11,3.4900002479553223,10.6,4.04,2.2,58.562,2.48,40.0,5.0,12.5
1442,3C17,C/C RT80,1,3.35,2.43,0.436,0.019,0.0202,0.0872,0.0724,0.0338,0.0246,0.0825,0.002,0.0111,0.0039,0.0019,0.0036,0.0024,0.0056,0.0,93.361,4.08,6.92,3.479999542236328,10.4,3.94,2.23,58.562,2.48,60.0,6.0,10.0
1443,3C17,C/C RT80,2,3.35,2.46,0.432,0.0205,0.0217,0.0888,0.0687,0.0328,0.0229,0.0801,0.002,0.0118,0.0032,0.0019,0.0036,0.0025,0.0065,0.0,93.343,4.09,6.92,3.479999542236328,10.4,3.94,2.23,58.562,2.48,60.0,6.0,10.0
1444,3C17,C/C RT80,3,3.33,2.42,0.431,0.0198,0.0214,0.0878,0.0686,0.0328,0.023,0.0812,0.002,0.0116,0.0026,0.0019,0.0034,0.0027,0.0059,0.0,93.423,4.05,6.92,3.479999542236328,10.4,3.94,2.23,58.562,2.48,60.0,6.0,10.0
1445,3C20,C/C RT80,1,3.36,2.4,0.451,0.0152,0.0226,0.0788,0.0641,0.0375,0.0237,0.0856,0.002,0.0121,0.0028,0.0014,0.0034,0.003,0.0062,0.0276,93.352,4.08,7.0,3.96,10.96,3.67,2.01,58.562,2.23,120.0,13.0,10.83333333
1446,3C20,C/C RT80,2,3.32,2.39,0.446,0.0152,0.0235,0.0832,0.0631,0.0362,0.0223,0.0828,0.003,0.0119,0.0022,0.0014,0.0031,0.0027,0.0045,0.0227,93.429,4.03,7.0,3.96,10.96,3.67,2.01,58.562,2.23,120.0,13.0,10.83333333
1447,3C20,C/C RT80,3,3.32,2.42,0.449,0.0152,0.0222,0.0816,0.064,0.0367,0.0233,0.085,0.002,0.0121,0.0023,0.0014,0.0034,0.0026,0.0059,0.0257,93.394,4.04,7.0,3.96,10.96,3.67,2.01,58.562,2.23,120.0,13.0,10.83333333
1448,3C20,C/C RT80,4,3.33,2.42,0.448,0.0151,0.0223,0.0804,0.0636,0.0363,0.0231,0.0854,0.002,0.0121,0.0019,0.0014,0.0033,0.0026,0.005,0.0286,93.389,4.05,7.0,3.96,10.96,3.67,2.01,58.562,2.23,120.0,13.0,10.83333333
1449,3C20,C/C RT80,5,3.36,2.43,0.446,0.0159,0.0236,0.081,0.0638,0.0362,0.0231,0.0856,0.002,0.0121,0.0021,0.0015,0.0033,0.0023,0.0053,0.0298,93.348,4.09,7.0,3.96,10.96,3.67,2.01,58.562,2.23,120.0,13.0,10.83333333
1450,3C20,C/C RT80,6,3.34,2.44,0.447,0.0158,0.0231,0.0803,0.0636,0.0364,0.0233,0.0861,0.002,0.012,0.0019,0.0015,0.0033,0.0029,0.0055,0.0303,93.362,4.07,7.0,3.96,10.96,3.67,2.01,58.562,2.23,120.0,13.0,10.83333333
1451,3C21,C/C RT80,1,3.47,2.42,0.417,0.0153,0.019,0.1467,0.0447,0.0187,0.0086,0.0834,0.002,0.0138,0.0028,0.0015,0.0035,0.0033,0.0074,0.0296,93.253,4.2,7.2,3.04,10.24,4.11,2.11,58.95,2.23,120.0,10.0,8.333333333
1452,3C21,C/C RT80,2,3.4,2.4,0.414,0.0134,0.0178,0.1466,0.044,0.0183,0.008,0.0805,0.002,0.0136,0.0025,0.0014,0.0034,0.0027,0.0065,0.0284,93.362,4.12,7.2,3.04,10.24,4.11,2.11,58.95,2.23,120.0,10.0,8.333333333
1453,3C21,C/C RT80,3,3.45,2.41,0.413,0.0155,0.0201,0.1474,0.0441,0.0183,0.0082,0.0835,0.002,0.0137,0.0024,0.0015,0.0033,0.0027,0.006,0.0294,93.297,4.18,7.2,3.04,10.24,4.11,2.11,58.95,2.23,120.0,10.0,8.333333333
1454,3C21,C/C RT80,4,3.43,2.44,0.417,0.0157,0.02,0.1491,0.0443,0.0184,0.0083,0.0844,0.002,0.0138,0.0026,0.0015,0.0035,0.003,0.0067,0.0303,93.276,4.16,7.2,3.04,10.24,4.11,2.11,58.95,2.23,120.0,10.0,8.333333333
1455,3C21,C/C RT80,5,3.44,2.45,0.416,0.0153,0.02,0.1477,0.0443,0.0184,0.0084,0.0855,0.002,0.0139,0.0025,0.0016,0.0036,0.0032,0.0071,0.0314,93.261,4.18,7.2,3.04,10.24,4.11,2.11,58.95,2.23,120.0,10.0,8.333333333
1456,3C21,C/C RT80,6,3.43,2.45,0.415,0.0146,0.0197,0.1464,0.044,0.0183,0.0083,0.0843,0.002,0.0139,0.0025,0.0015,0.0034,0.0027,0.0062,0.0278,93.294,4.16,7.2,3.04,10.24,4.11,2.11,58.95,2.23,120.0,10.0,8.333333333
1460,3C24,C/C RT80,1,3.38,2.44,0.444,0.0174,0.0225,0.0847,0.0432,0.02,0.013,0.0829,0.002,0.015,0.0022,0.0013,0.0038,0.0039,0.0073,0.0279,93.344,4.11,7.8,3.1,10.9,3.98,2.49,58.95,2.23,60.0,6.0,10.0
1461,3C24,C/C RT80,2,3.36,2.42,0.442,0.0167,0.0208,0.0854,0.0431,0.0198,0.0126,0.0819,0.002,0.0151,0.003,0.0013,0.0039,0.0034,0.0077,0.0288,93.389,4.09,7.8,3.1,10.9,3.98,2.49,58.95,2.23,60.0,6.0,10.0
1462,3C24,C/C RT80,3,3.31,2.4,0.436,0.0168,0.0214,0.0847,0.0429,0.02,0.0128,0.0808,0.002,0.0148,0.0025,0.0013,0.0037,0.0033,0.0059,0.0254,93.492,4.03,7.8,3.1,10.9,3.98,2.49,58.95,2.23,60.0,6.0,10.0
1463,3C25,C/C RT80,4,3.36,2.47,0.454,0.0148,0.0226,0.0675,0.04,0.0253,0.0175,0.0878,0.002,0.0093,0.0018,0.0012,0.0035,0.0019,0.0049,0.0,93.405,4.1,7.6,2.54,10.14,3.74,2.33,58.95,2.23,60.0,6.0,10.0
1464,3C25,C/C RT80,5,3.36,2.46,0.454,0.0159,0.0249,0.0675,0.0404,0.0258,0.0176,0.0887,0.002,0.0093,0.0019,0.0013,0.0035,0.0025,0.004,0.0127,93.39,4.1,7.6,2.54,10.14,3.74,2.33,58.95,2.23,60.0,6.0,10.0
1465,3C25,C/C RT80,6,3.35,2.5,0.456,0.0148,0.0223,0.0675,0.0404,0.0253,0.0177,0.0894,0.002,0.0095,0.0019,0.0013,0.0036,0.0019,0.0041,0.0139,93.362,4.1,7.6,2.54,10.14,3.74,2.33,58.95,2.23,60.0,6.0,10.0
1474,3D21,C/C RT80,1,3.35,2.44,0.484,0.0248,0.0222,0.0521,0.0514,0.032,0.0198,0.0904,0.003,0.0178,0.0032,0.0012,0.003,0.0044,0.0113,0.0112,93.21,4.08,7.2,3.18,10.38,3.61,1.89,59.37,2.42,60.0,6.0,10.0
1475,3D21,C/C RT80,2,3.35,2.49,0.476,0.0241,0.0205,0.0569,0.0492,0.0307,0.0183,0.0882,0.003,0.0177,0.0025,0.0013,0.0031,0.0048,0.0108,0.0121,93.228,4.1,7.2,3.18,10.38,3.61,1.89,59.37,2.42,60.0,6.0,10.0
1476,3D21,C/C RT80,3,3.3,2.44,0.472,0.0248,0.022,0.0568,0.049,0.0309,0.0181,0.0874,0.002,0.0173,0.002,0.0012,0.0028,0.0041,0.0093,0.006,93.354,4.04,7.2,3.18,10.38,3.61,1.89,59.37,2.42,60.0,6.0,10.0
1477,3E15,C/C RT80,1,3.41,2.48,0.458,0.0177,0.0185,0.1073,0.0506,0.0178,0.0081,0.0826,0.002,0.0157,0.0022,0.0017,0.0027,0.0039,0.0068,0.0065,93.255,4.16,6.92,2.7,9.62,3.56,2.11,57.81,2.54,120.0,12.0,10.0
1478,3E15,C/C RT80,2,3.41,2.49,0.465,0.0192,0.0194,0.1097,0.0514,0.0181,0.0086,0.0846,0.003,0.017,0.0026,0.0017,0.0029,0.0048,0.0079,0.0072,93.23,4.16,6.92,2.7,9.62,3.56,2.11,57.81,2.54,120.0,12.0,10.0
1479,3E15,C/C RT80,3,3.42,2.47,0.461,0.0189,0.0194,0.1094,0.0509,0.018,0.0085,0.0846,0.003,0.0158,0.0021,0.0017,0.0027,0.0042,0.0072,0.0066,93.256,4.16,6.92,2.7,9.62,3.56,2.11,57.81,2.54,120.0,12.0,10.0
1480,3E15,C/C RT80,4,3.35,2.46,0.459,0.0186,0.0185,0.1086,0.0511,0.0181,0.008,0.0816,0.002,0.0157,0.0025,0.0017,0.0027,0.0038,0.0068,0.0063,93.352,4.09,6.92,2.7,9.62,3.56,2.11,57.81,2.54,120.0,12.0,10.0
1481,3E15,C/C RT80,5,3.37,2.45,0.461,0.0189,0.0185,0.109,0.051,0.0181,0.0082,0.0823,0.002,0.0158,0.0021,0.0017,0.0027,0.0042,0.007,0.0038,93.348,4.1,6.92,2.7,9.62,3.56,2.11,57.81,2.54,120.0,12.0,10.0
1482,3E15,C/C RT80,6,3.33,2.47,0.461,0.0191,0.0174,0.1097,0.0511,0.0179,0.0082,0.0824,0.002,0.0157,0.002,0.0017,0.0027,0.0035,0.0076,0.0051,93.364,4.07,6.92,2.7,9.62,3.56,2.11,57.81,2.54,120.0,12.0,10.0
1483,3E16,C/C RT80,1,3.43,2.44,0.472,0.0167,0.0197,0.0986,0.0704,0.0426,0.0231,0.0881,0.002,0.015,0.0021,0.0014,0.0029,0.0034,0.0057,0.0068,93.246,4.16,6.73,2.97,9.7,3.62,2.59,57.81,2.54,120.0,13.0,10.83333333
1484,3E16,C/C RT80,2,3.34,2.46,0.477,0.0155,0.0261,0.1034,0.0732,0.043,0.0266,0.0836,0.003,0.0148,0.0018,0.0015,0.0031,0.0046,0.0065,0.0034,93.303,4.07,6.73,2.97,9.7,3.62,2.59,57.81,2.54,120.0,13.0,10.83333333
1485,3E16,C/C RT80,3,3.35,2.43,0.474,0.0154,0.0198,0.1031,0.0718,0.043,0.026,0.0829,0.002,0.0149,0.0018,0.0014,0.0029,0.0039,0.0048,0.0028,93.334,4.07,6.73,2.97,9.7,3.62,2.59,57.81,2.54,120.0,13.0,10.83333333
1486,3E16,C/C RT80,4,3.41,2.44,0.479,0.0178,0.0187,0.0794,0.0591,0.036,0.0231,0.0827,0.002,0.0177,0.0019,0.0013,0.003,0.0034,0.0069,0.0026,93.274,4.14,6.73,2.97,9.7,3.62,2.59,57.81,2.54,120.0,13.0,10.83333333
1487,3E16,C/C RT80,5,3.36,2.45,0.479,0.0172,0.0176,0.0791,0.0587,0.0358,0.0231,0.0813,0.002,0.0176,0.0017,0.0013,0.0029,0.0035,0.0062,0.0,93.338,4.09,6.73,2.97,9.7,3.62,2.59,57.81,2.54,120.0,13.0,10.83333333
1488,3E16,C/C RT80,6,3.36,2.48,0.481,0.0172,0.018,0.0786,0.0591,0.0355,0.0231,0.0838,0.002,0.018,0.0023,0.0014,0.0031,0.0038,0.0068,0.0013,93.3,4.1,6.73,2.97,9.7,3.62,2.59,57.81,2.54,120.0,13.0,10.83333333
1489,3E17,C/C RT80,1,3.4,2.42,0.483,0.0213,0.019,0.0927,0.0418,0.0221,0.0105,0.0845,0.003,0.0173,0.0018,0.0016,0.0029,0.0043,0.0102,0.0117,93.263,4.13,6.92,3.26,10.06,3.89,2.4,57.81,2.54,60.0,7.0,11.66666667
1490,3E17,C/C RT80,2,3.37,2.42,0.471,0.0196,0.0174,0.0892,0.0432,0.0236,0.0115,0.0832,0.002,0.0167,0.0013,0.0014,0.0025,0.0031,0.0079,0.0072,93.348,4.1,6.92,3.26,10.06,3.89,2.4,57.81,2.54,60.0,7.0,11.66666667
1491,3E17,C/C RT80,3,3.35,2.4,0.473,0.019,0.017,0.0897,0.0436,0.0238,0.0118,0.0837,0.002,0.0167,0.0014,0.0014,0.0026,0.0035,0.0069,0.0058,93.403,4.06,6.92,3.26,10.06,3.89,2.4,57.81,2.54,60.0,7.0,11.66666667
1495,3E22,C/C RT80,1,3.4,2.5,0.49,0.026,0.0208,0.0901,0.043,0.0257,0.018,0.083,0.003,0.0196,0.0034,0.0021,0.0029,0.0037,0.0094,0.0152,93.138,4.16,6.92,3.06,9.98,3.66,2.5,58.36,2.7,120.0,12.0,10.0
1496,3E22,C/C RT80,2,3.41,2.5,0.487,0.025,0.0208,0.0938,0.0439,0.0264,0.0198,0.0834,0.002,0.0187,0.0034,0.0021,0.0028,0.0034,0.0085,0.0108,93.188,4.14,6.92,3.06,9.98,3.66,2.5,58.36,2.7,120.0,12.0,10.0
1497,3E22,C/C RT80,3,3.4,2.49,0.483,0.0251,0.0209,0.0937,0.0434,0.0261,0.0194,0.0848,0.002,0.0187,0.0025,0.002,0.0027,0.0029,0.0083,0.0081,93.183,4.16,6.92,3.06,9.98,3.66,2.5,58.36,2.7,120.0,12.0,10.0
1498,3E22,C/C RT80,4,3.36,2.5,0.485,0.0242,0.0208,0.0944,0.0436,0.0263,0.0193,0.0816,0.002,0.0186,0.0025,0.0021,0.0028,0.0028,0.0086,0.0105,93.229,4.11,6.92,3.06,9.98,3.66,2.5,58.36,2.7,120.0,12.0,10.0
1499,3E22,C/C RT80,5,3.36,2.5,0.485,0.0241,0.0198,0.094,0.0436,0.0261,0.0195,0.0835,0.002,0.0187,0.0035,0.0021,0.0028,0.0031,0.0087,0.0113,93.18,4.13,6.92,3.06,9.98,3.66,2.5,58.36,2.7,120.0,12.0,10.0
1500,3E22,C/C RT80,6,3.34,2.49,0.482,0.0248,0.0213,0.0951,0.0434,0.0264,0.0195,0.0842,0.002,0.0186,0.0026,0.0021,0.0026,0.0032,0.0084,0.0085,93.239,4.1,6.92,3.06,9.98,3.66,2.5,58.36,2.7,120.0,12.0,10.0
1501,3E25,C/C RT80,1,3.44,2.44,0.482,0.0308,0.0285,0.122,0.0608,0.0317,0.0237,0.0879,0.003,0.0191,0.0032,0.0019,0.0031,0.0031,0.0093,0.0121,93.132,4.18,6.54,3.08,9.62,3.67,2.24,58.36,2.7,100.0,10.0,10.0
1502,3E25,C/C RT80,2,3.43,2.46,0.478,0.0295,0.025,0.1236,0.0595,0.0304,0.022,0.086,0.002,0.0188,0.0031,0.0019,0.003,0.0029,0.0083,0.0126,93.156,4.17,6.54,3.08,9.62,3.67,2.24,58.36,2.7,100.0,10.0,10.0
1503,3E25,C/C RT80,3,3.37,2.41,0.473,0.0282,0.0237,0.1231,0.0591,0.0307,0.0219,0.0855,0.002,0.0185,0.0037,0.0018,0.0027,0.0026,0.0082,0.0096,93.276,4.1,6.54,3.08,9.62,3.67,2.24,58.36,2.7,100.0,10.0,10.0
1504,3E25,C/C RT80,4,3.43,2.49,0.482,0.029,0.0259,0.1241,0.0598,0.0307,0.0226,0.0881,0.003,0.019,0.0025,0.002,0.0031,0.004,0.009,0.0126,93.117,4.18,6.54,3.08,9.62,3.67,2.24,58.36,2.7,100.0,10.0,10.0
1505,3E25,C/C RT80,5,3.42,2.48,0.481,0.03,0.0258,0.1262,0.0598,0.0309,0.0228,0.0884,0.002,0.019,0.0031,0.002,0.0032,0.0045,0.0104,0.0136,93.126,4.17,6.54,3.08,9.62,3.67,2.24,58.36,2.7,100.0,10.0,10.0
1506,3E25,C/C RT80,6,3.36,2.42,0.476,0.0297,0.0261,0.126,0.0595,0.031,0.022,0.0879,0.002,0.0186,0.0021,0.0019,0.0028,0.0033,0.0077,0.0079,93.283,4.09,6.54,3.08,9.62,3.67,2.24,58.36,2.7,100.0,10.0,10.0
1507,3E29,C/C RT80,1,3.44,2.39,0.47,0.0204,0.0218,0.0575,0.0647,0.0409,0.0249,0.0914,0.002,0.0173,0.003,0.0015,0.0024,0.0024,0.0056,0.0,93.271,4.15,6.74,2.94,9.7,3.87,1.96,57.77,2.63,120.0,14.0,11.66666667
1508,3E29,C/C RT80,2,3.38,2.37,0.462,0.0199,0.0217,0.0543,0.0629,0.0335,0.0244,0.0871,0.002,0.0167,0.002,0.0014,0.0022,0.0017,0.0055,0.0,93.392,4.09,6.74,2.94,9.7,3.87,1.96,57.77,2.63,120.0,14.0,11.66666667
1509,3E29,C/C RT80,3,3.36,2.4,0.465,0.0197,0.0231,0.0539,0.063,0.0342,0.0243,0.0889,0.002,0.0168,0.0021,0.0015,0.0022,0.0021,0.006,0.0,93.378,4.08,6.74,2.94,9.7,3.87,1.96,57.77,2.63,120.0,14.0,11.66666667
1510,3E29,C/C RT80,4,3.46,2.43,0.467,0.0208,0.0233,0.0546,0.0636,0.0336,0.0246,0.0892,0.002,0.017,0.0021,0.0015,0.0024,0.0019,0.0066,0.0007,93.248,4.18,6.74,2.94,9.7,3.87,1.96,57.77,2.63,120.0,14.0,11.66666667
1511,3E29,C/C RT80,5,3.43,2.42,0.467,0.0203,0.0223,0.0535,0.0638,0.0339,0.0248,0.0894,0.002,0.017,0.0022,0.0015,0.0024,0.0024,0.0058,0.0,93.281,4.16,6.74,2.94,9.7,3.87,1.96,57.77,2.63,120.0,14.0,11.66666667
1512,3E29,C/C RT80,6,3.38,2.41,0.465,0.0204,0.0237,0.0552,0.0637,0.0339,0.0246,0.0871,0.002,0.0169,0.0016,0.0015,0.0023,0.0019,0.007,0.0,93.353,4.11,6.74,2.94,9.7,3.87,1.96,57.77,2.63,120.0,14.0,11.66666667
1513,3F01,C/C RT80,1,3.4,2.4,0.492,0.0206,0.0236,0.0572,0.0626,0.0328,0.0201,0.0854,0.002,0.016,0.002,0.0015,0.0025,0.0018,0.0067,0.0,93.277,4.12,6.73,3.09,9.82,3.9,2.12,57.77,2.63,158.0,20.0,12.65822785
1514,3F01,C/C RT80,2,3.36,2.44,0.484,0.0202,0.0228,0.0645,0.0626,0.0329,0.02,0.0849,0.002,0.0154,0.0032,0.0015,0.0024,0.0018,0.006,0.0,93.31,4.09,6.73,3.09,9.82,3.9,2.12,57.77,2.63,158.0,20.0,12.65822785
1515,3F01,C/C RT80,3,3.43,2.45,0.487,0.0217,0.0246,0.0636,0.0632,0.033,0.0202,0.0835,0.002,0.0156,0.0019,0.0015,0.0026,0.0017,0.0069,0.0008,93.23,4.17,6.73,3.09,9.82,3.9,2.12,57.77,2.63,158.0,20.0,12.65822785
1516,3F01,C/C RT80,4,3.42,2.46,0.487,0.0216,0.0258,0.0637,0.0634,0.0332,0.0202,0.0853,0.002,0.0155,0.002,0.0016,0.0026,0.0016,0.0069,0.0014,93.24,4.16,6.73,3.09,9.82,3.9,2.12,57.77,2.63,158.0,20.0,12.65822785
1517,3F01,C/C RT80,7,3.41,2.4,0.458,0.0218,0.0267,0.0485,0.0635,0.033,0.0231,0.0827,0.001,0.0158,0.0034,0.0012,0.0021,0.0019,0.0054,0.0,93.308,4.13,6.73,3.09,9.82,3.9,2.12,57.77,2.63,158.0,20.0,12.65822785
1518,3F01,C/C RT80,8,3.38,2.43,0.475,0.0209,0.0281,0.0579,0.0655,0.0338,0.0237,0.0827,0.003,0.016,0.0023,0.0013,0.0024,0.0025,0.0062,0.0004,93.29,4.11,6.73,3.09,9.82,3.9,2.12,57.77,2.63,158.0,20.0,12.65822785
1519,3F01,C/C RT80,9,3.4,2.4,0.477,0.0203,0.027,0.0554,0.0661,0.0341,0.0238,0.0847,0.002,0.0162,0.0019,0.0014,0.0024,0.0025,0.0064,0.0,93.309,4.12,6.73,3.09,9.82,3.9,2.12,57.77,2.63,158.0,20.0,12.65822785
1520,3F06,C/C RT80,1,3.43,2.38,0.47,0.021,0.0203,0.074,0.051,0.024,0.012,0.091,0.001,0.014,0.002,0.002,0.003,0.007,0.0,0.0,93.241,4.15,6.54,3.24,9.78,3.76,2.66,57.77,2.63,120.0,10.0,8.333333333
1521,3F06,C/C RT80,2,3.46,2.37,0.467,0.021,0.0221,0.07,0.054,0.026,0.013,0.085,0.001,0.015,0.002,0.002,0.003,0.007,0.0,0.0,93.193,4.17,6.54,3.24,9.78,3.76,2.66,57.77,2.63,120.0,10.0,8.333333333
