Repository: fatkidss/Datasci102

File: data/M9_CrankCase.csv (part 5 of 7)
,Date,Part Name,laddle,% C,% Si,% Mn,% P,% S,% Cu,% Cr,% Ni,% Mo,% Sn,% Mg,% Ti,% Al,% B,% V,% Sb,% Nb,% Ce,%Fe,%CE,% Active clay,% Dead clay,% Total clay,% Ignition loss,% Volatile matters,AFS No.,% CARBON,Volume,Rejet CA,%Rejet CA
1522,3F06,C/C RT80,3,3.41,2.42,0.47,0.022,0.0202,0.07,0.055,0.026,0.014,0.086,0.001,0.015,0.002,0.002,0.004,0.007,0.0,0.0,93.235,4.13,6.54,3.24,9.78,3.76,2.66,57.77,2.63,120.0,10.0,8.333333333
1523,3F06,C/C RT80,4,3.44,2.42,0.471,0.021,0.0187,0.07,0.055,0.026,0.014,0.085,0.001,0.015,0.002,0.002,0.004,0.007,0.0,0.0,93.17,4.17,6.54,3.24,9.78,3.76,2.66,57.77,2.63,120.0,10.0,8.333333333
1524,3F06,C/C RT80,5,3.41,2.42,0.471,0.021,0.0165,0.07,0.055,0.026,0.013,0.082,0.001,0.015,0.002,0.002,0.003,0.007,0.0,0.0,93.211,4.13,6.54,3.24,9.78,3.76,2.66,57.77,2.63,120.0,10.0,8.333333333
1525,3F06,C/C RT80,6,3.39,2.43,0.468,0.021,0.0176,0.07,0.054,0.026,0.013,0.085,0.001,0.015,0.002,0.002,0.003,0.007,0.0,0.0,93.243,4.12,6.54,3.24,9.78,3.76,2.66,57.77,2.63,120.0,10.0,8.333333333
1526,3F07,C/C RT140,1,3.47,2.44,0.47,0.0188,0.0185,0.1036,0.0596,0.0354,0.0202,0.0851,0.003,0.014,0.0037,0.0014,0.0028,0.0062,0.0075,0.0059,93.18,4.2,6.92,3.13,10.05,4.02,2.58,58.05,2.47,118.0,2.0,1.694915254
1527,3F07,C/C RT140,2,3.41,2.46,0.485,0.0186,0.0175,0.1033,0.0601,0.0352,0.0207,0.0825,0.003,0.0143,0.0024,0.0015,0.0028,0.0056,0.0075,0.004,93.216,4.15,6.92,3.13,10.05,4.02,2.58,58.05,2.47,118.0,2.0,1.694915254
1528,3F07,C/C RT140,3,3.4,2.43,0.479,0.0195,0.0199,0.1056,0.0596,0.0358,0.0205,0.0839,0.002,0.014,0.0021,0.0014,0.0026,0.0057,0.0057,0.0015,93.269,4.13,6.92,3.13,10.05,4.02,2.58,58.05,2.47,118.0,2.0,1.694915254
1529,3F08,C/C RT140,4,3.4,2.49,0.479,0.0193,0.0197,0.1043,0.0592,0.0345,0.0198,0.0826,0.002,0.0142,0.0024,0.0013,0.0027,0.0051,0.0076,0.0042,93.211,4.14,7.12,3.72,10.84,4.03,2.15,58.05,2.47,120.0,2.0,1.666666667
1530,3F08,C/C RT140,5,3.37,2.47,0.48,0.019,0.0218,0.1039,0.0597,0.035,0.0203,0.0824,0.003,0.0143,0.0022,0.0014,0.0027,0.0055,0.0064,0.0054,93.265,4.11,7.12,3.72,10.84,4.03,2.15,58.05,2.47,120.0,2.0,1.666666667
1531,3F08,C/C RT140,6,3.36,2.46,0.48,0.0184,0.0195,0.1028,0.0596,0.0349,0.0204,0.0832,0.002,0.0143,0.0021,0.0014,0.0027,0.0052,0.0066,0.0054,93.289,4.1,7.12,3.72,10.84,4.03,2.15,58.05,2.47,120.0,2.0,1.666666667
1534,3F08,C/C RT140,1,3.57,2.46,0.468,0.02,0.0196,0.0724,0.0554,0.0242,0.0127,0.099,0.003,0.0136,0.0025,0.0013,0.0038,0.005,0.0066,0.0024,93.105,4.3,7.12,3.72,10.84,4.03,2.15,58.05,2.47,120.0,2.0,1.666666667
1535,3F08,C/C RT140,1,3.57,2.46,0.468,0.02,0.0196,0.0724,0.0554,0.0242,0.0127,0.099,0.003,0.0136,0.0025,0.0013,0.0038,0.005,0.0066,0.0024,93.105,4.3,7.12,3.72,10.84,4.03,2.15,58.05,2.47,120.0,2.0,1.666666667
1536,3F08,C/C RT140,1,3.56,2.47,0.468,0.0198,0.0171,0.0722,0.0552,0.0244,0.0129,0.0987,0.003,0.0134,0.0025,0.0013,0.0038,0.0051,0.0066,0.0012,93.107,4.3,7.12,3.72,10.84,4.03,2.15,58.05,2.47,120.0,2.0,1.666666667
1537,3F08,C/C RT140,1,3.5,2.47,0.468,0.0198,0.0171,0.0722,0.0552,0.0244,0.0129,0.0987,0.003,0.0134,0.0025,0.0013,0.0038,0.0051,0.0066,0.0012,93.107,4.3,7.12,3.72,10.84,4.03,2.15,58.05,2.47,120.0,2.0,1.666666667
1538,3F08,C/C RT140,2,3.49,2.43,0.468,0.0189,0.0186,0.08,0.0563,0.0258,0.014,0.0938,0.003,0.0136,0.0024,0.0013,0.0036,0.0048,0.0074,0.0,93.205,4.22,7.12,3.72,10.84,4.03,2.15,58.05,2.47,120.0,2.0,1.666666667
1539,3F08,C/C RT140,3,3.5,2.44,0.466,0.019,0.019,0.0771,0.0562,0.0259,0.0137,0.0956,0.002,0.0136,0.0022,0.0013,0.0036,0.0045,0.0066,0.0,93.193,4.24,7.12,3.72,10.84,4.03,2.15,58.05,2.47,120.0,2.0,1.666666667
1540,3F08,C/C RT140,4,3.44,2.42,0.498,0.0203,0.0177,0.0771,0.0552,0.0256,0.0136,0.0945,0.002,0.0135,0.0022,0.0013,0.0036,0.0045,0.0059,0.0,93.271,4.16,7.12,3.72,10.84,4.03,2.15,58.05,2.47,120.0,2.0,1.666666667
1541,3F08,C/C RT140,5,3.44,2.43,0.504,0.0198,0.0182,0.0772,0.056,0.0255,0.0137,0.0946,0.003,0.0138,0.0023,0.0013,0.0038,0.0053,0.0072,0.0012,93.246,4.17,7.12,3.72,10.84,4.03,2.15,58.05,2.47,120.0,2.0,1.666666667
1542,3F08,C/C RT140,6,3.41,2.41,0.502,0.0206,0.0195,0.0765,0.0556,0.0255,0.0132,0.0941,0.002,0.0137,0.002,0.0013,0.0036,0.0045,0.0067,0.0,93.303,4.13,7.12,3.72,10.84,4.03,2.15,58.05,2.47,120.0,2.0,1.666666667
1543,3F09,C/C RT155,1,3.39,2.46,0.462,0.0279,0.0175,0.1223,0.0458,0.0208,0.0131,0.0866,0.002,0.0173,0.0038,0.0016,0.0026,0.0053,0.0076,0.0,93.231,4.13,6.74,3.46,10.2,3.94,2.09,58.05,2.47,100.0,3.0,3.0
1544,3F09,C/C RT155,2,3.39,2.49,0.477,0.0259,0.0169,0.1172,0.0479,0.022,0.0144,0.0859,0.003,0.0169,0.0029,0.0016,0.0027,0.0051,0.0073,0.0,93.202,4.13,6.74,3.46,10.2,3.94,2.09,58.05,2.47,100.0,3.0,3.0
1545,3F09,C/C RT155,3,3.37,2.47,0.484,0.0257,0.0189,0.1174,0.0486,0.0223,0.0145,0.0859,0.003,0.0173,0.0032,0.0016,0.0029,0.0053,0.0086,0.0,93.226,4.11,6.74,3.46,10.2,3.94,2.09,58.05,2.47,100.0,3.0,3.0
1546,3F09,C/C RT155,4,3.36,2.46,0.476,0.027,0.0176,0.1171,0.0479,0.0223,0.0141,0.0853,0.002,0.0168,0.0025,0.0015,0.0027,0.0049,0.0082,0.0,93.264,4.1,6.74,3.46,10.2,3.94,2.09,58.05,2.47,100.0,3.0,3.0
1567,3F12,C/C RT140,1,3.42,2.42,0.477,0.023,0.0204,0.1186,0.0655,0.0346,0.0697,0.0857,0.001,0.0155,0.0027,0.0017,0.0024,0.0022,0.0062,0.0004,93.157,4.15,6.92,3.86,10.78,3.78,2.16,58.49,2.47,100.0,6.0,6.0
1568,3F12,C/C RT140,2,3.38,2.42,0.481,0.0228,0.0221,0.1187,0.0656,0.0348,0.0695,0.0842,0.001,0.0155,0.0028,0.0018,0.0023,0.003,0.006,0.0,93.187,4.11,6.92,3.86,10.78,3.78,2.16,58.49,2.47,100.0,6.0,6.0
1569,3F12,C/C RT140,4,3.35,2.43,0.485,0.0222,0.0201,0.1188,0.0658,0.0352,0.0704,0.0861,0.001,0.0153,0.0026,0.0018,0.0023,0.0027,0.0064,0.0,93.26,4.04,6.92,3.86,10.78,3.78,2.16,58.49,2.47,100.0,6.0,6.0
1570,3F12,C/C RT140,5,3.45,2.45,0.482,0.0236,0.0201,0.1195,0.0661,0.0348,0.0709,0.0856,0.002,0.0158,0.0029,0.0019,0.0026,0.0037,0.0077,0.0009,93.108,4.18,6.92,3.86,10.78,3.78,2.16,58.49,2.47,100.0,6.0,6.0
1571,3F12,C/C RT140,6,3.44,2.47,0.484,0.0232,0.0197,0.1195,0.0663,0.0351,0.0717,0.0871,0.002,0.0159,0.0031,0.0019,0.0027,0.0042,0.008,0.0011,93.097,4.18,6.92,3.86,10.78,3.78,2.16,58.49,2.47,100.0,6.0,6.0
1572,3F12,C/C RT140,3,3.36,2.42,0.483,0.0226,0.0209,0.1187,0.0656,0.0349,0.0703,0.0853,0.001,0.0155,0.0026,0.0018,0.0023,0.0031,0.0056,0.0,93.26,4.05,6.92,3.86,10.78,3.78,2.16,58.49,2.47,100.0,6.0,6.0
1573,3F13,C/C RT155,1,3.44,2.44,0.466,0.0182,0.017,0.0849,0.1028,0.04,0.0362,0.0846,0.002,0.0119,0.0035,0.0013,0.0036,0.0023,0.0055,0.0012,93.201,4.17,6.92,2.92,9.84,3.84,2.25,58.49,2.47,60.0,2.0,3.333333333
1574,3F13,C/C RT155,2,3.44,2.43,0.451,0.0191,0.0194,0.0954,0.0973,0.0396,0.0365,0.0802,0.002,0.0121,0.0023,0.0014,0.0036,0.0022,0.0059,0.0035,93.216,4.17,6.92,2.92,9.84,3.84,2.25,58.49,2.47,60.0,2.0,3.333333333
1575,3F13,C/C RT155,3,3.5,2.46,0.462,0.0194,0.0206,0.0935,0.0984,0.0394,0.0368,0.0826,0.002,0.0123,0.0025,0.0014,0.0037,0.0022,0.0057,0.0041,93.118,4.24,6.92,2.92,9.84,3.84,2.25,58.49,2.47,60.0,2.0,3.333333333
1576,3F13,C/C RT155,4,3.45,2.47,0.462,0.0181,0.02,0.0958,0.0971,0.0394,0.0362,0.0795,0.002,0.0123,0.0023,0.0013,0.0037,0.0021,0.006,0.0013,93.163,4.19,6.92,2.92,9.84,3.84,2.25,58.49,2.47,60.0,2.0,3.333333333
1577,3F13,C/C RT155,5,3.41,2.44,0.457,0.0181,0.0199,0.0947,0.0966,0.0393,0.036,0.079,0.001,0.012,0.0023,0.0013,0.0035,0.0017,0.0045,0.0,93.252,4.14,6.92,2.92,9.84,3.84,2.25,58.49,2.47,60.0,2.0,3.333333333
1578,3F13,C/C RT155,6,3.39,2.44,0.459,0.0183,0.0216,0.0961,0.0969,0.0397,0.0362,0.0817,0.001,0.012,0.0019,0.0013,0.0036,0.0023,0.0041,0.0005,93.266,4.12,6.92,2.92,9.84,3.84,2.25,58.49,2.47,60.0,2.0,3.333333333
1579,3F14,C/C RT140,1,3.31,2.39,0.473,0.0186,0.0177,0.0715,0.0699,0.0328,0.0271,0.08,0.001,0.0154,0.0021,0.0011,0.0019,0.0021,0.0063,0.0006,93.414,4.02,7.11,3.53,10.64,4.05,2.26,58.49,2.29,120.0,4.0,3.333333333
1580,3F14,C/C RT140,2,3.5,2.44,0.483,0.0196,0.0204,0.0798,0.0717,0.0332,0.0293,0.0806,0.001,0.0158,0.0022,0.0012,0.0023,0.0024,0.0063,0.0047,93.151,4.23,7.11,3.53,10.64,4.05,2.26,58.49,2.29,120.0,4.0,3.333333333
1581,3F14,C/C RT140,3,3.45,2.41,0.477,0.0195,0.0214,0.078,0.0705,0.0333,0.0289,0.0803,0.001,0.0156,0.002,0.0012,0.0021,0.002,0.0053,0.0013,93.262,4.17,7.11,3.53,10.64,4.05,2.26,58.49,2.29,120.0,4.0,3.333333333
1582,3F14,C/C RT155,4,3.5,2.46,0.482,0.0198,0.0221,0.0785,0.0711,0.0336,0.0295,0.0834,0.001,0.0157,0.0019,0.0012,0.0023,0.0023,0.0072,0.0062,93.119,4.25,7.11,3.53,10.64,4.05,2.26,58.49,2.29,100.0,4.0,4.0
1583,3F14,C/C RT155,5,3.49,2.47,0.483,0.0189,0.0204,0.0791,0.0712,0.0334,0.0297,0.0869,0.001,0.0157,0.0019,0.0012,0.0024,0.0019,0.0071,0.0061,93.136,4.23,7.11,3.53,10.64,4.05,2.26,58.49,2.29,100.0,4.0,4.0
1584,3F14,C/C RT155,6,3.44,2.46,0.481,0.0183,0.0207,0.0788,0.0711,0.0331,0.0297,0.0854,0.001,0.0156,0.0017,0.0012,0.0023,0.0021,0.0072,0.0051,93.216,4.17,7.11,3.53,10.64,4.05,2.26,58.49,2.29,100.0,4.0,4.0
1585,3F14,C/C RT140,1,3.4,2.42,0.467,0.0203,0.0236,0.1159,0.0621,0.0299,0.0223,0.0835,0.002,0.0149,0.0043,0.0014,0.0039,0.0028,0.0075,0.0126,93.248,4.13,7.11,3.53,10.64,4.05,2.26,58.49,2.29,120.0,4.0,3.333333333
1586,3F14,C/C RT140,2,3.44,2.42,0.47,0.0202,0.0215,0.1128,0.0638,0.0306,0.0235,0.084,0.002,0.0147,0.0027,0.0013,0.0035,0.0027,0.0069,0.0102,93.228,4.16,7.11,3.53,10.64,4.05,2.26,58.49,2.29,120.0,4.0,3.333333333
1587,3F14,C/C RT140,3,3.4,2.44,0.47,0.0193,0.0208,0.1123,0.0637,0.0305,0.0234,0.0835,0.001,0.0147,0.0026,0.0013,0.0035,0.0023,0.0063,0.0088,93.256,4.13,7.11,3.53,10.64,4.05,2.26,58.49,2.29,120.0,4.0,3.333333333
1588,3F14,C/C RT140,4,3.35,2.39,0.466,0.0195,0.0204,0.114,0.0633,0.0309,0.0231,0.0823,0.001,0.0145,0.0021,0.0013,0.0033,0.0017,0.0059,0.0066,93.376,4.06,7.11,3.53,10.64,4.05,2.26,58.49,2.29,120.0,4.0,3.333333333
1589,3F14,C/C RT140,5,3.44,2.41,0.468,0.0199,0.0215,0.1139,0.0634,0.0304,0.0231,0.0833,0.001,0.0147,0.0025,0.0013,0.0034,0.0015,0.0065,0.0066,93.258,4.16,7.11,3.53,10.64,4.05,2.26,58.49,2.29,120.0,4.0,3.333333333
1590,3F14,C/C RT140,6,3.36,2.38,0.464,0.0193,0.0202,0.1137,0.0632,0.0306,0.023,0.0818,0.001,0.0144,0.0022,0.0013,0.0033,0.0013,0.0051,0.0051,93.382,4.08,7.11,3.53,10.64,4.05,2.26,58.49,2.29,120.0,4.0,3.333333333
1591,3F15,C/C RT155,1,3.46,2.46,0.481,0.0155,0.0205,0.082,0.0582,0.0328,0.021,0.082,0.001,0.0136,0.003,0.0011,0.0024,0.0012,0.004,0.0081,93.229,4.19,6.92,3.52,10.44,3.88,2.23,58.49,2.29,120.0,3.0,2.5
1592,3F15,C/C RT155,2,3.44,2.47,0.471,0.0166,0.0241,0.0852,0.0594,0.0325,0.0213,0.0808,0.001,0.0138,0.0025,0.0011,0.0023,0.0002,0.0043,0.0058,93.239,4.18,6.92,3.52,10.44,3.88,2.23,58.49,2.29,120.0,3.0,2.5
1593,3F15,C/C RT155,3,3.5,2.5,0.478,0.0167,0.0249,0.0842,0.06,0.0327,0.0221,0.0858,0.001,0.0141,0.0026,0.0011,0.0026,0.0007,0.005,0.0101,93.095,4.27,6.92,3.52,10.44,3.88,2.23,58.49,2.29,120.0,3.0,2.5
1594,3F15,C/C RT155,4,3.5,2.5,0.484,0.0169,0.023,0.0857,0.0612,0.0332,0.0226,0.0835,0.002,0.0141,0.0028,0.0012,0.0027,0.0021,0.0063,0.0127,93.038,4.31,6.92,3.52,10.44,3.88,2.23,58.49,2.29,120.0,3.0,2.5
1595,3F15,C/C RT155,5,3.49,2.47,0.479,0.0171,0.0241,0.0845,0.061,0.0332,0.0225,0.0832,0.001,0.014,0.0023,0.0012,0.0025,0.0017,0.0045,0.0094,93.174,4.23,6.92,3.52,10.44,3.88,2.23,58.49,2.29,120.0,3.0,2.5
1596,3F15,C/C RT155,6,3.42,2.45,0.475,0.0175,0.0254,0.0852,0.0604,0.0333,0.0222,0.0822,0.001,0.0137,0.0022,0.0011,0.0023,0.0013,0.0052,0.0068,93.286,4.15,6.92,3.52,10.44,3.88,2.23,58.49,2.29,120.0,3.0,2.5
1597,3F15,C/C RT140,1,3.4,2.44,0.478,0.0147,0.0177,0.0823,0.0487,0.0185,0.0062,0.0847,0.002,0.0115,0.0034,0.0013,0.0023,0.0019,0.0052,0.0109,93.321,4.13,6.92,3.52,10.44,3.88,2.23,58.49,2.29,220.0,10.0,4.545454545
1598,3F15,C/C RT140,2,3.37,2.44,0.481,0.015,0.0179,0.082,0.0489,0.0184,0.0062,0.0853,0.001,0.0114,0.0031,0.0013,0.0022,0.0019,0.0057,0.0122,93.353,4.1,6.92,3.52,10.44,3.88,2.23,58.49,2.29,220.0,10.0,4.545454545
1599,3F15,C/C RT140,3,3.36,2.43,0.475,0.0153,0.0165,0.0817,0.0484,0.0183,0.0058,0.0848,0.001,0.0112,0.0028,0.0013,0.0021,0.0016,0.0051,0.0089,93.397,4.08,6.92,3.52,10.44,3.88,2.23,58.49,2.29,220.0,10.0,4.545454545
1600,3F15,C/C RT140,4,3.33,2.43,0.474,0.015,0.0165,0.0821,0.0483,0.0184,0.0061,0.0857,0.001,0.0112,0.0027,0.0013,0.0021,0.0017,0.0052,0.008,93.434,4.05,6.92,3.52,10.44,3.88,2.23,58.49,2.29,220.0,10.0,4.545454545
1601,3F15,C/C RT140,5,3.32,2.44,0.475,0.0149,0.0187,0.0821,0.0482,0.0183,0.0061,0.084,0.001,0.0112,0.0024,0.0013,0.0021,0.0018,0.0053,0.0076,93.43,4.05,6.92,3.52,10.44,3.88,2.23,58.49,2.29,220.0,10.0,4.545454545
1602,3F15,C/C RT140,6,3.33,2.47,0.475,0.0147,0.0157,0.0822,0.0483,0.0182,0.0058,0.0844,0.001,0.0114,0.0023,0.0013,0.0023,0.0022,0.0064,0.0111,93.4,4.07,6.92,3.52,10.44,3.88,2.23,58.49,2.29,220.0,10.0,4.545454545
1603,3F16,C/C RT155,1,3.43,2.41,0.488,0.0157,0.0222,0.1334,0.0596,0.033,0.0185,0.085,0.002,0.0134,0.0031,0.0015,0.0025,0.0017,0.006,0.0101,93.231,4.16,7.11,2.93,10.04,3.76,2.17,58.49,2.29,100.0,3.0,3.0
1604,3F16,C/C RT155,2,3.39,2.43,0.482,0.0153,0.0221,0.1268,0.0597,0.0323,0.0186,0.0827,0.003,0.0134,0.0027,0.0015,0.0025,0.0017,0.0052,0.01,93.275,4.12,7.11,2.93,10.04,3.76,2.17,58.49,2.29,100.0,3.0,3.0
1605,3F16,C/C RT155,3,3.39,2.42,0.48,0.015,0.0208,0.1284,0.0593,0.0323,0.0182,0.081,0.002,0.0133,0.0023,0.0015,0.0023,0.0015,0.0043,0.0098,93.295,4.11,7.11,2.93,10.04,3.76,2.17,58.49,2.29,100.0,3.0,3.0
1606,3F16,C/C RT155,4,3.43,2.43,0.478,0.0153,0.0222,0.1253,0.0595,0.032,0.0182,0.0819,0.002,0.0135,0.0021,0.0015,0.0025,0.0008,0.0053,0.0072,93.25,4.16,7.11,2.93,10.04,3.76,2.17,58.49,2.29,100.0,3.0,3.0
1607,3F16,C/C RT155,5,3.39,2.39,0.476,0.0159,0.0229,0.1276,0.0596,0.032,0.0182,0.081,0.001,0.0134,0.002,0.0015,0.0023,0.0004,0.0047,0.0038,93.342,4.1,7.11,2.93,10.04,3.76,2.17,58.49,2.29,100.0,3.0,3.0
1608,3F16,C/C RT155,6,3.33,2.42,0.474,0.0156,0.0221,0.1277,0.0589,0.0318,0.0177,0.0804,0.001,0.013,0.0017,0.0014,0.0023,0.0006,0.0045,0.0039,93.381,4.06,7.11,2.93,10.04,3.76,2.17,58.49,2.29,100.0,3.0,3.0
1609,3F16,C/C RT140,7,3.46,2.47,0.461,0.0135,0.0181,0.0768,0.0437,0.0206,0.0077,0.0872,0.002,0.012,0.0029,0.001,0.0021,0.0008,0.0041,0.0083,93.264,4.2,7.11,2.93,10.04,3.76,2.17,58.49,2.29,120.0,3.0,2.5
1610,3F16,C/C RT140,8,3.38,2.49,0.464,0.0138,0.0174,0.0796,0.0464,0.0222,0.0099,0.0852,0.002,0.0124,0.0024,0.0011,0.0021,0.0012,0.0045,0.0042,93.315,4.13,7.11,2.93,10.04,3.76,2.17,58.49,2.29,120.0,3.0,2.5
1611,3F16,C/C RT140,9,3.36,2.5,0.462,0.0132,0.016,0.079,0.046,0.022,0.0093,0.0855,0.001,0.0123,0.0023,0.0011,0.0021,0.0007,0.0039,0.005,93.341,4.11,7.11,2.93,10.04,3.76,2.17,58.49,2.29,120.0,3.0,2.5
1612,3F16,C/C RT140,10,3.4,2.5,0.464,0.0145,0.0182,0.08,0.0465,0.0221,0.0099,0.0881,0.002,0.0125,0.0023,0.0011,0.0022,0.0005,0.006,0.0077,93.285,4.15,7.11,2.93,10.04,3.76,2.17,58.49,2.29,120.0,3.0,2.5
1613,3F16,C/C RT140,11,3.38,2.48,0.46,0.0143,0.0169,0.0803,0.0464,0.0223,0.0097,0.0872,0.001,0.0123,0.0021,0.0011,0.0021,0.0008,0.0048,0.0068,93.344,4.12,7.11,2.93,10.04,3.76,2.17,58.49,2.29,120.0,3.0,2.5
1614,3F16,C/C RT140,12,3.41,2.49,0.463,0.0148,0.0186,0.0801,0.047,0.022,0.0101,0.0877,0.001,0.0126,0.002,0.0011,0.0022,0.0002,0.0053,0.0072,93.3,4.16,7.11,2.93,10.04,3.76,2.17,58.49,2.29,120.0,3.0,2.5
1615,3F16,C/C RT140,1,3.4,2.45,0.47,0.0163,0.0146,0.0999,0.0397,0.0172,0.0074,0.0804,0.002,0.0145,0.0021,0.0013,0.0021,0.0025,0.0061,0.0096,93.257,4.13,7.11,2.93,10.04,3.76,2.17,58.49,2.29,120.0,3.0,2.5
1616,3F16,C/C RT140,2,3.33,2.46,0.478,0.0159,0.0144,0.0986,0.0414,0.0187,0.0085,0.0825,0.001,0.0141,0.0019,0.0013,0.002,0.0019,0.0054,0.0071,93.338,4.07,7.11,2.93,10.04,3.76,2.17,58.49,2.29,120.0,3.0,2.5
1617,3F16,C/C RT140,3,3.33,2.48,0.482,0.0164,0.0152,0.0999,0.0415,0.0187,0.0086,0.0838,0.001,0.0139,0.0027,0.0013,0.002,0.0015,0.0053,0.0062,93.325,4.07,7.11,2.93,10.04,3.76,2.17,58.49,2.29,120.0,3.0,2.5
1618,3F16,C/C RT140,4,3.29,2.45,0.479,0.0156,0.0152,0.0993,0.0412,0.0188,0.0083,0.0845,0.001,0.0138,0.0015,0.0013,0.0018,0.0015,0.0034,0.0023,93.417,4.02,7.11,2.93,10.04,3.76,2.17,58.49,2.29,120.0,3.0,2.5
1619,3F16,C/C RT140,5,3.41,2.49,0.483,0.0166,0.0162,0.0998,0.0418,0.0188,0.0088,0.0861,0.001,0.0141,0.0017,0.0013,0.0021,0.0019,0.0061,0.006,93.245,4.15,7.11,2.93,10.04,3.76,2.17,58.49,2.29,120.0,3.0,2.5
1620,3F16,C/C RT140,6,3.41,2.44,0.478,0.0164,0.0149,0.1009,0.0414,0.0188,0.0084,0.086,0.001,0.014,0.0017,0.0013,0.0019,0.0014,0.0049,0.0034,93.321,4.14,7.11,2.93,10.04,3.76,2.17,58.49,2.29,120.0,3.0,2.5
1627,3F17,C/C RT140,1,3.38,2.42,0.46,0.0181,0.023,0.0739,0.0472,0.0208,0.0119,0.0848,0.002,0.0173,0.0026,0.0011,0.0021,0.0024,0.0062,0.0,93.349,4.11,6.73,3.41,10.14,3.91,2.2,58.49,2.29,100.0,4.0,4.0
1628,3F17,C/C RT140,2,3.39,2.45,0.478,0.0176,0.0225,0.0788,0.0496,0.0221,0.0128,0.0872,0.002,0.0169,0.0023,0.0012,0.0023,0.0022,0.0068,0.0,93.281,4.13,6.73,3.41,10.14,3.91,2.2,58.49,2.29,100.0,4.0,4.0
1629,3F17,C/C RT140,4,3.41,2.46,0.479,0.0183,0.0222,0.0803,0.0497,0.0221,0.0131,0.0873,0.002,0.017,0.0022,0.0012,0.0023,0.0023,0.0069,0.0,93.269,4.15,6.73,3.41,10.14,3.91,2.2,58.49,2.29,100.0,4.0,4.0
1630,3F17,C/C RT140,5,3.37,2.44,0.477,0.0181,0.0213,0.08,0.0496,0.0223,0.013,0.0873,0.002,0.0169,0.002,0.0012,0.0022,0.0019,0.0057,0.0,93.342,4.1,6.73,3.41,10.14,3.91,2.2,58.49,2.29,100.0,4.0,4.0
1631,3F17,C/C RT140,6,3.35,2.43,0.474,0.0181,0.0221,0.0811,0.0494,0.0224,0.0128,0.0866,0.002,0.0167,0.0017,0.0012,0.0021,0.0019,0.0052,0.0,93.389,4.08,6.73,3.41,10.14,3.91,2.2,58.49,2.29,100.0,4.0,4.0
1632,3F19,C/C RT140,1,3.37,2.48,0.488,0.017,0.0175,0.0722,0.0427,0.0179,0.0091,0.0849,0.003,0.016,0.0028,0.0013,0.0022,0.0038,0.007,0.0028,93.272,4.12,6.92,2.52,9.44,3.82,2.14,58.98,2.92,240.0,8.0,3.333333333
1633,3F19,C/C RT140,2,3.34,2.49,0.5,0.0177,0.0191,0.0792,0.0446,0.0192,0.0108,0.085,0.003,0.0158,0.0022,0.0013,0.0023,0.0036,0.0064,0.0052,93.282,4.09,6.92,2.52,9.44,3.82,2.14,58.98,2.92,240.0,8.0,3.333333333
1634,3F19,C/C RT140,3,3.3,2.44,0.496,0.018,0.0185,0.0788,0.044,0.0192,0.0103,0.0836,0.002,0.0155,0.002,0.0013,0.002,0.0028,0.0048,0.0007,93.41,4.03,6.92,2.52,9.44,3.82,2.14,58.98,2.92,240.0,8.0,3.333333333
1635,3F19,C/C RT140,4,3.43,2.5,0.499,0.0197,0.0215,0.079,0.0445,0.0193,0.0108,0.0886,0.003,0.0159,0.0025,0.0014,0.0024,0.0041,0.0065,0.0034,93.173,4.18,6.92,2.52,9.44,3.82,2.14,58.98,2.92,240.0,8.0,3.333333333
1636,3F19,C/C RT140,5,3.41,2.48,0.499,0.019,0.0185,0.0786,0.0446,0.0192,0.0106,0.0846,0.002,0.0156,0.0024,0.0013,0.0022,0.0036,0.0059,0.0034,93.25,4.15,6.92,2.52,9.44,3.82,2.14,58.98,2.92,240.0,8.0,3.333333333
1637,3F19,C/C RT140,6,3.41,2.46,0.493,0.0187,0.0196,0.0782,0.0441,0.0191,0.0104,0.0865,0.002,0.0155,0.002,0.0013,0.0021,0.0031,0.0059,0.0014,93.291,4.15,6.92,2.52,9.44,3.82,2.14,58.98,2.92,240.0,8.0,3.333333333
1638,3F20,C/C RT155,1,3.49,2.44,0.49,0.0181,0.0156,0.0605,0.0504,0.0218,0.0137,0.0858,0.003,0.0168,0.0035,0.0013,0.0026,0.0047,0.0064,0.0043,93.133,4.22,6.54,3.22,9.76,3.76,2.11,58.98,2.92,178.0,7.0,3.93258427
1639,3F20,C/C RT155,2,3.49,2.5,0.486,0.0152,0.0136,0.0669,0.0501,0.0207,0.0134,0.0829,0.004,0.0172,0.0036,0.0013,0.0028,0.0046,0.0079,0.0115,93.046,4.25,6.54,3.22,9.76,3.76,2.11,58.98,2.92,178.0,7.0,3.93258427
1640,3F20,C/C RT155,3,3.45,2.44,0.482,0.0172,0.0157,0.0656,0.0503,0.0213,0.0131,0.0829,0.003,0.0166,0.0027,0.0013,0.0024,0.0046,0.0068,0.0056,93.228,4.18,6.54,3.22,9.76,3.76,2.11,58.98,2.92,178.0,7.0,3.93258427
1644,3F20,C/C RT140,7,3.42,2.41,0.481,0.0209,0.0162,0.112,0.0394,0.017,0.0077,0.0832,0.002,0.0184,0.0042,0.0018,0.0024,0.004,0.007,0.0021,93.243,4.15,6.54,3.22,9.76,3.76,2.11,58.98,2.92,120.0,3.0,2.5
1645,3F20,C/C RT140,8,3.45,2.49,0.495,0.02,0.0144,0.1137,0.0427,0.0184,0.0095,0.0828,0.003,0.0185,0.0035,0.0018,0.0027,0.0045,0.0085,0.0043,93.13,4.2,6.54,3.22,9.76,3.76,2.11,58.98,2.92,120.0,3.0,2.5
1646,3F20,C/C RT140,9,3.39,2.41,0.489,0.0202,0.0164,0.1143,0.042,0.0185,0.0092,0.0841,0.002,0.0181,0.0029,0.0017,0.0024,0.0039,0.0073,0.0,93.291,4.11,6.54,3.22,9.76,3.76,2.11,58.98,2.92,120.0,3.0,2.5
1647,3F20,C/C RT140,12,3.32,2.39,0.486,0.0205,0.016,0.1146,0.0422,0.0185,0.0089,0.0838,0.002,0.0178,0.0022,0.0017,0.0022,0.0036,0.0064,0.0,93.415,4.04,6.54,3.22,9.76,3.76,2.11,58.98,2.92,120.0,3.0,2.5
1648,3F20,C/C RT140,11,3.36,2.43,0.488,0.0204,0.0161,0.1163,0.0421,0.0186,0.0091,0.0842,0.002,0.0179,0.0025,0.0017,0.0024,0.0034,0.0067,0.0,93.319,4.09,6.54,3.22,9.76,3.76,2.11,58.98,2.92,120.0,3.0,2.5
1649,3F20,C/C RT140,10,3.37,2.43,0.486,0.0205,0.0162,0.1136,0.0421,0.0184,0.0091,0.0838,0.002,0.018,0.0034,0.0017,0.0024,0.0036,0.0081,0.0,93.309,4.09,6.54,3.22,9.76,3.76,2.11,58.98,2.92,120.0,3.0,2.5
1650,3F20,C/C RT140,1,3.35,2.5,0.489,0.0166,0.02,0.1086,0.0401,0.0192,0.0075,0.0886,0.002,0.0141,0.0026,0.0015,0.0022,0.0022,0.0055,0.0075,93.294,4.1,6.54,3.22,9.76,3.76,2.11,58.98,2.92,120.0,3.0,2.5
1651,3F20,C/C RT140,3,3.49,2.49,0.496,0.0162,0.0196,0.1051,0.0411,0.0197,0.0078,0.0911,0.002,0.0147,0.0024,0.0015,0.0024,0.0024,0.0056,0.0,93.102,4.25,6.54,3.22,9.76,3.76,2.11,58.98,2.92,120.0,3.0,2.5
1652,3F20,C/C RT140,2,3.46,2.5,0.494,0.0171,0.0214,0.1042,0.0412,0.0196,0.0079,0.0908,0.002,0.0148,0.0023,0.0014,0.0023,0.003,0.0066,0.0,93.146,4.22,6.54,3.22,9.76,3.76,2.11,58.98,2.92,120.0,3.0,2.5
1653,3F20,C/C RT155,4,3.39,2.5,0.494,0.0151,0.0191,0.104,0.0406,0.0197,0.0073,0.0916,0.002,0.0146,0.0024,0.0014,0.0022,0.0027,0.0053,0.0,93.237,4.14,6.54,3.22,9.76,3.76,2.11,58.98,2.92,178.0,7.0,3.93258427
1654,3F20,C/C RT155,5,3.37,2.48,0.492,0.016,0.0208,0.1054,0.0405,0.0196,0.0074,0.0929,0.001,0.0145,0.0024,0.0015,0.0021,0.0028,0.0047,0.0,93.227,4.14,6.54,3.22,9.76,3.76,2.11,58.98,2.92,178.0,7.0,3.93258427
1655,3F20,C/C RT155,6,3.4,2.49,0.497,0.0155,0.0224,0.1033,0.0414,0.0199,0.0079,0.094,0.002,0.015,0.0024,0.0016,0.0023,0.0031,0.0056,0.0,93.2,4.16,6.54,3.22,9.76,3.76,2.11,58.98,2.92,178.0,7.0,3.93258427
1656,3F21,C/C RT140,1,3.49,2.42,0.476,0.0155,0.02,0.1113,0.0634,0.0345,0.019,0.0837,0.002,0.0139,0.0028,0.0015,0.0022,0.0023,0.0061,0.0,93.205,4.21,6.73,3.59,10.32,3.97,1.84,58.98,2.53,120.0,4.0,3.333333333
1657,3F21,C/C RT140,2,3.48,2.48,0.479,0.0164,0.0216,0.1118,0.0606,0.0322,0.0179,0.0842,0.002,0.0146,0.0028,0.0015,0.0024,0.0029,0.0069,0.0012,93.142,4.23,6.73,3.59,10.32,3.97,1.84,58.98,2.53,120.0,4.0,3.333333333
1658,3F21,C/C RT140,3,3.44,2.45,0.476,0.0152,0.0203,0.1112,0.0605,0.032,0.0175,0.0824,0.002,0.0144,0.0026,0.0014,0.0023,0.0024,0.0061,0.0,93.234,4.17,6.73,3.59,10.32,3.97,1.84,58.98,2.53,120.0,4.0,3.333333333
1662,3F21,C/C RT140,1,3.48,2.5,0.471,0.0165,0.0198,0.0754,0.0421,0.0204,0.0099,0.0869,0.002,0.0157,0.0044,0.0013,0.0023,0.0036,0.0052,0.0,93.166,4.23,6.73,3.59,10.32,3.97,1.84,58.98,2.53,120.0,4.0,3.333333333
1663,3F21,C/C RT140,2,3.39,2.49,0.49,0.0155,0.0183,0.0803,0.0435,0.0213,0.011,0.083,0.002,0.0152,0.0036,0.0013,0.0022,0.0038,0.005,0.0,93.242,4.15,6.73,3.59,10.32,3.97,1.84,58.98,2.53,120.0,4.0,3.333333333
1664,3F21,C/C RT140,3,3.4,2.5,0.49,0.0158,0.019,0.0806,0.0433,0.0212,0.0106,0.0862,0.002,0.0155,0.0038,0.0013,0.0022,0.004,0.0051,0.0,93.192,4.17,6.73,3.59,10.32,3.97,1.84,58.98,2.53,120.0,4.0,3.333333333
1665,3F21,C/C RT140,4,3.49,2.49,0.492,0.0168,0.0207,0.0815,0.0439,0.0215,0.011,0.0856,0.003,0.0157,0.0033,0.0013,0.0023,0.0036,0.0054,0.0,93.119,4.25,6.73,3.59,10.32,3.97,1.84,58.98,2.53,120.0,4.0,3.333333333
1666,3F21,C/C RT140,6,3.38,2.49,0.487,0.0163,0.0203,0.0871,0.0433,0.0213,0.0103,0.0844,0.002,0.0153,0.0027,0.0014,0.0021,0.0035,0.0044,0.0,93.262,4.13,6.73,3.59,10.32,3.97,1.84,58.98,2.53,120.0,4.0,3.333333333
1667,3F21,C/C RT140,5,3.38,2.5,0.494,0.0162,0.0194,0.0811,0.0438,0.0212,0.0107,0.084,0.003,0.0156,0.0037,0.0014,0.0024,0.0035,0.0055,0.0,93.201,4.16,6.73,3.59,10.32,3.97,1.84,58.98,2.53,120.0,4.0,3.333333333
1668,3F22,C/C RT155,1,3.45,2.46,0.475,0.0186,0.0175,0.0695,0.041,0.0189,0.0165,0.0894,0.002,0.018,0.0031,0.0014,0.0025,0.0025,0.007,0.0084,93.212,4.19,6.15,3.47,9.62,3.93,2.5,58.98,2.53,100.0,4.0,4.0
1669,3F22,C/C RT155,2,3.47,2.5,0.468,0.0194,0.0178,0.0758,0.0428,0.0199,0.0169,0.0845,0.003,0.0175,0.0032,0.0015,0.0025,0.0036,0.0071,0.0105,93.164,4.22,6.15,3.47,9.62,3.93,2.5,58.98,2.53,100.0,4.0,4.0
1670,3F22,C/C RT155,3,3.41,2.47,0.465,0.0185,0.0179,0.074,0.0423,0.0196,0.0163,0.0849,0.002,0.0172,0.0031,0.0014,0.0023,0.0025,0.0057,0.0093,93.301,4.13,6.15,3.47,9.62,3.93,2.5,58.98,2.53,100.0,4.0,4.0
1671,3F22,C/C RT155,4,3.45,2.48,0.464,0.0185,0.0185,0.0748,0.0425,0.0197,0.0167,0.0876,0.002,0.0175,0.0027,0.0015,0.0024,0.0028,0.0063,0.0101,93.225,4.19,6.15,3.47,9.62,3.93,2.5,58.98,2.53,100.0,4.0,4.0
1672,3F22,C/C RT155,5,3.38,2.45,0.46,0.0174,0.0159,0.0738,0.0421,0.0196,0.0159,0.084,0.001,0.0172,0.0025,0.0014,0.0022,0.0023,0.0058,0.0066,93.357,4.12,6.15,3.47,9.62,3.93,2.5,58.98,2.53,100.0,4.0,4.0
1673,3F22,C/C RT155,6,3.4,2.46,0.461,0.018,0.0173,0.0752,0.0424,0.0199,0.0161,0.085,0.002,0.0174,0.0027,0.0014,0.0023,0.0026,0.0066,0.0079,93.323,4.14,6.15,3.47,9.62,3.93,2.5,58.98,2.53,100.0,4.0,4.0
1674,3F23,C/C RT140,1,3.46,2.45,0.481,0.0162,0.0148,0.0679,0.0367,0.0145,0.01,0.081,0.002,0.0184,0.0052,0.0012,0.0027,0.0026,0.006,0.0014,93.219,4.19,6.92,3.44,10.36,3.68,2.31,58.98,2.53,120.0,3.0,2.5
1675,3F23,C/C RT140,3,3.41,2.43,0.469,0.0168,0.0158,0.0709,0.0371,0.0156,0.0106,0.0813,0.002,0.0179,0.0041,0.0012,0.0025,0.0029,0.0067,0.0,93.323,4.14,6.92,3.44,10.36,3.68,2.31,58.98,2.53,120.0,3.0,2.5
1676,3F23,C/C RT140,2,3.44,2.45,0.467,0.017,0.0165,0.07,0.0373,0.0155,0.0108,0.0797,0.002,0.018,0.004,0.0013,0.0026,0.0031,0.0066,0.0,93.269,4.17,6.92,3.44,10.36,3.68,2.31,58.98,2.53,120.0,3.0,2.5
1677,3F23,C/C RT140,4,3.45,2.45,0.475,0.0174,0.016,0.0703,0.0379,0.0157,0.0107,0.0809,0.003,0.0182,0.0035,0.0014,0.0027,0.0033,0.0065,0.0,93.266,4.18,6.92,3.44,10.36,3.68,2.31,58.98,2.53,120.0,3.0,2.5
1678,3F23,C/C RT140,6,3.41,2.46,0.476,0.0176,0.0159,0.0709,0.0381,0.0158,0.0109,0.0836,0.003,0.0182,0.0034,0.0014,0.0027,0.004,0.007,0.0,93.309,4.14,6.92,3.44,10.36,3.68,2.31,58.98,2.53,120.0,3.0,2.5
1679,3F23,C/C RT140,5,3.47,2.45,0.48,0.0179,0.0176,0.072,0.0384,0.016,0.0113,0.0849,0.003,0.0185,0.0038,0.0014,0.0029,0.0039,0.0068,0.0,93.225,4.21,6.92,3.44,10.36,3.68,2.31,58.98,2.53,120.0,3.0,2.5
1682,3F24,C/C RT140,3,3.45,2.5,0.473,0.0167,0.0159,0.0574,0.0349,0.0153,0.0122,0.0926,0.002,0.0199,0.003,0.0013,0.0028,0.003,0.0061,0.0037,93.169,4.2,6.92,3.1,10.02,3.86,2.37,58.98,2.53,100.0,3.0,3.0
1683,3F24,C/C RT140,5,3.39,2.49,0.467,0.0157,0.0159,0.0573,0.0343,0.0153,0.0116,0.0917,0.002,0.0192,0.0025,0.0013,0.0026,0.0027,0.0056,0.0,93.293,4.14,6.92,3.1,10.02,3.86,2.37,58.98,2.53,100.0,3.0,3.0
1684,3F24,C/C RT140,6,3.39,2.49,0.468,0.0162,0.0167,0.0579,0.0347,0.0154,0.0116,0.0931,0.002,0.0194,0.0026,0.0013,0.0028,0.0037,0.0058,0.0033,93.279,4.14,6.92,3.1,10.02,3.86,2.37,58.98,2.53,100.0,3.0,3.0
1691,3F26,C/C RT140,1,3.35,2.37,0.463,0.0163,0.016,0.1089,0.0376,0.0225,0.0198,0.0885,0.002,0.0186,0.0034,0.002,0.0028,0.0038,0.0047,0.0,93.459,4.06,7.12,3.88,11.0,4.09,2.5,58.98,2.5,118.0,3.0,2.542372881
1692,3F26,C/C RT140,2,3.41,2.43,0.484,0.0165,0.0163,0.1147,0.0394,0.0216,0.0207,0.0822,0.003,0.0187,0.0035,0.0019,0.003,0.0036,0.0058,0.0,93.316,4.13,7.12,3.88,11.0,4.09,2.5,58.98,2.5,118.0,3.0,2.542372881
1693,3F26,C/C RT140,3,3.37,2.37,0.479,0.0169,0.0166,0.1166,0.039,0.0221,0.0208,0.0817,0.002,0.0184,0.0034,0.002,0.0028,0.0038,0.0053,0.0,93.418,4.08,7.12,3.88,11.0,4.09,2.5,58.98,2.5,118.0,3.0,2.542372881
1694,3F26,C/C RT140,5,3.37,2.39,0.479,0.0168,0.0158,0.1169,0.0391,0.022,0.0206,0.082,0.002,0.0184,0.0035,0.002,0.0028,0.0034,0.0055,0.0,93.392,4.09,7.12,3.88,11.0,4.09,2.5,58.98,2.5,118.0,3.0,2.542372881
1695,3F26,C/C RT140,6,3.39,2.49,0.468,0.0162,0.0167,0.0579,0.0347,0.0154,0.0116,0.0931,0.002,0.0194,0.0026,0.0013,0.0028,0.0037,0.0058,0.0033,93.279,4.14,7.12,3.88,11.0,4.09,2.5,58.98,2.5,118.0,3.0,2.542372881
1696,3F26,C/C RT140,6,3.33,2.4,0.478,0.016,0.0158,0.1153,0.0388,0.0218,0.0206,0.0804,0.002,0.0182,0.0027,0.0019,0.0028,0.0034,0.0054,0.0,93.44,4.04,7.12,3.88,11.0,4.09,2.5,58.98,2.5,118.0,3.0,2.542372881
1697,3F26,C/C RT140,4,3.36,2.41,0.48,0.017,0.0159,0.1158,0.0391,0.0216,0.0209,0.0831,0.002,0.0188,0.0029,0.0019,0.0029,0.0034,0.0065,0.0,93.383,4.08,7.12,3.88,11.0,4.09,2.5,58.98,2.5,118.0,3.0,2.542372881
1698,3F28,C/C RT140,1,3.37,2.37,0.464,0.0162,0.0175,0.0862,0.058,0.0346,0.0347,0.0828,0.002,0.0151,0.0028,0.0012,0.0027,0.0033,0.0051,0.0017,93.395,4.08,6.73,3.51,10.24,4.06,2.24,58.98,2.58,120.0,3.0,2.5
1699,3F28,C/C RT140,2,3.4,2.42,0.463,0.0164,0.0175,0.09,0.0566,0.0332,0.0336,0.0821,0.003,0.0156,0.0033,0.0012,0.0028,0.003,0.0069,0.0024,93.319,4.13,6.73,3.51,10.24,4.06,2.24,58.98,2.58,120.0,3.0,2.5
1700,3F28,C/C RT140,3,3.37,2.39,0.461,0.0165,0.0184,0.0902,0.0563,0.0333,0.0326,0.0815,0.002,0.0154,0.0027,0.0012,0.0026,0.0027,0.0041,0.0,93.393,4.08,6.73,3.51,10.24,4.06,2.24,58.98,2.58,120.0,3.0,2.5
1701,3F28,C/C RT140,4,3.43,2.41,0.459,0.0164,0.0168,0.0903,0.0561,0.0331,0.0323,0.0825,0.002,0.0152,0.0026,0.0013,0.0027,0.003,0.0043,0.0,93.319,4.15,6.73,3.51,10.24,4.06,2.24,58.98,2.58,120.0,3.0,2.5
1702,3F28,C/C RT140,5,3.38,2.43,0.464,0.016,0.0159,0.0919,0.0565,0.0331,0.0326,0.0821,0.002,0.0155,0.003,0.0013,0.0028,0.003,0.0053,0.0004,93.345,4.11,6.73,3.51,10.24,4.06,2.24,58.98,2.58,120.0,3.0,2.5
1703,3F28,C/C RT140,6,3.42,2.43,0.465,0.0164,0.0169,0.0915,0.0567,0.0332,0.0329,0.0821,0.002,0.0155,0.0031,0.0012,0.0028,0.0031,0.0051,0.0,93.308,4.15,6.73,3.51,10.24,4.06,2.24,58.98,2.58,120.0,3.0,2.5
1704,3F29,C/C RT155,1,3.34,2.4,0.471,0.0184,0.0137,0.0809,0.0391,0.0212,0.0157,0.0836,0.002,0.0176,0.0038,0.0014,0.0027,0.0028,0.0062,0.0,93.427,4.06,6.35,4.57,10.92,3.97,2.24,58.98,2.58,60.0,2.0,3.333333333
1705,3F29,C/C RT155,2,3.38,2.41,0.468,0.0186,0.0137,0.0836,0.0411,0.0222,0.0178,0.0842,0.002,0.0174,0.0033,0.0014,0.0028,0.0031,0.0057,0.0,93.38,4.1,6.35,4.57,10.92,3.97,2.24,58.98,2.58,60.0,2.0,3.333333333
1706,3F29,C/C RT155,3,3.36,2.43,0.467,0.0181,0.0144,0.0804,0.0409,0.0222,0.0177,0.0846,0.002,0.0172,0.0028,0.0014,0.0028,0.0031,0.006,0.0,93.383,4.09,6.35,4.57,10.92,3.97,2.24,58.98,2.58,60.0,2.0,3.333333333
1707,3F29,C/C RT155,4,3.44,2.46,0.463,0.0181,0.0131,0.081,0.0404,0.0219,0.0174,0.0827,0.002,0.0171,0.0031,0.0014,0.0027,0.0026,0.0058,0.0,93.29,4.17,6.35,4.57,10.92,3.97,2.24,58.98,2.58,60.0,2.0,3.333333333
1708,3F29,C/C RT155,5,3.35,2.44,0.46,0.0179,0.0135,0.0807,0.0402,0.0219,0.0174,0.082,0.001,0.0169,0.0026,0.0014,0.0025,0.0023,0.0051,0.0,93.404,4.09,6.35,4.57,10.92,3.97,2.24,58.98,2.58,60.0,2.0,3.333333333
1709,3F29,C/C RT155,6,3.38,2.46,0.464,0.0178,0.0136,0.0809,0.0405,0.022,0.0175,0.0838,0.001,0.0171,0.0027,0.0014,0.0026,0.0026,0.0049,0.0,93.357,4.12,6.35,4.57,10.92,3.97,2.24,58.98,2.58,60.0,2.0,3.333333333
1710,3F29,C/C RT140,1,3.45,2.36,0.46,0.0224,0.0145,0.0846,0.0402,0.0229,0.0259,0.079,0.002,0.0168,0.0031,0.0011,0.0027,0.0026,0.0061,0.0023,93.321,4.16,6.35,4.57,10.92,3.97,2.24,58.98,2.58,60.0,1.0,1.666666667
1711,3F29,C/C RT140,2,3.43,2.4,0.46,0.0211,0.0153,0.086,0.0414,0.0234,0.0255,0.0805,0.002,0.0168,0.0026,0.0012,0.0027,0.0028,0.0056,0.0005,93.32,4.15,6.35,4.57,10.92,3.97,2.24,58.98,2.58,60.0,1.0,1.666666667
1712,3F29,C/C RT155,4,3.39,2.38,0.474,0.0213,0.0159,0.0877,0.0413,0.0235,0.0252,0.0822,0.002,0.0168,0.0027,0.0012,0.0027,0.0028,0.0073,0.0021,93.372,4.1,6.35,4.57,10.92,3.97,2.24,58.98,2.58,60.0,2.0,3.333333333
1713,3F29,C/C RT155,5,3.39,2.39,0.474,0.021,0.0143,0.0858,0.0414,0.0233,0.0249,0.0816,0.002,0.0168,0.0028,0.0012,0.0028,0.0026,0.0064,0.0023,93.377,4.1,6.35,4.57,10.92,3.97,2.24,58.98,2.58,60.0,2.0,3.333333333
1714,3F29,C/C RT155,6,3.36,2.39,0.474,0.0211,0.0149,0.0873,0.0412,0.0233,0.0248,0.0827,0.002,0.0167,0.0025,0.0012,0.0027,0.0024,0.0065,0.0008,93.407,4.08,6.35,4.57,10.92,3.97,2.24,58.98,2.58,60.0,2.0,3.333333333
1744,3G04,C/C RT140,1,3.34,2.45,0.483,0.019,0.0185,0.0895,0.0333,0.0193,0.0263,0.0857,0.002,0.0172,0.0032,0.001,0.0032,0.0022,0.0069,0.0037,93.326,4.07,7.11,4.85,11.96,3.55,2.61,58.96,2.58,120.0,3.0,2.5
1745,3G04,C/C RT140,2,3.41,2.47,0.481,0.0183,0.0179,0.0904,0.0358,0.0211,0.0302,0.0813,0.002,0.0166,0.003,0.0012,0.003,0.0032,0.0059,0.0004,93.26,4.15,7.11,4.85,11.96,3.55,2.61,58.96,2.58,120.0,3.0,2.5
1746,3G04,C/C RT140,3,3.44,2.5,0.488,0.0188,0.0187,0.0898,0.0362,0.0213,0.0303,0.084,0.002,0.0167,0.0027,0.0012,0.0032,0.0037,0.0066,0.0031,93.175,4.19,7.11,4.85,11.96,3.55,2.61,58.96,2.58,120.0,3.0,2.5
1747,3G04,C/C RT140,4,3.42,2.5,0.486,0.0183,0.0179,0.0884,0.0362,0.0212,0.0307,0.0876,0.002,0.0169,0.0025,0.0012,0.0033,0.0033,0.0066,0.0044,93.195,4.17,7.11,4.85,11.96,3.55,2.61,58.96,2.58,120.0,3.0,2.5
1748,3G04,C/C RT140,5,3.38,2.48,0.482,0.0176,0.0168,0.0886,0.0359,0.0212,0.0305,0.0863,0.002,0.0167,0.0024,0.0012,0.0031,0.0034,0.0059,0.0,93.277,4.13,7.11,4.85,11.96,3.55,2.61,58.96,2.58,120.0,3.0,2.5
1749,3G04,C/C RT140,6,3.37,2.49,0.483,0.0188,0.0184,0.0896,0.0359,0.0214,0.0305,0.086,0.002,0.0168,0.0024,0.0012,0.0031,0.0038,0.0063,0.0017,93.283,4.12,7.11,4.85,11.96,3.55,2.61,58.96,2.58,120.0,3.0,2.5
1756,3G05,C/C RT140,1,3.4,2.49,0.489,0.0164,0.0191,0.0729,0.0427,0.0176,0.0218,0.0841,0.003,0.0119,0.0029,0.0011,0.0034,0.0038,0.0061,0.0085,93.245,4.14,6.53,4.93,11.46,4.14,2.49,58.96,2.49,120.0,2.0,1.666666667
1757,3G05,C/C RT140,2,3.39,2.44,0.472,0.0176,0.0271,0.0771,0.044,0.0191,0.025,0.083,0.003,0.0125,0.0032,0.0011,0.0031,0.003,0.0054,0.0028,93.3,4.13,6.53,4.93,11.46,4.14,2.49,58.96,2.49,120.0,2.0,1.666666667
1758,3G05,C/C RT140,3,3.37,2.45,0.472,0.0168,0.0203,0.0766,0.0436,0.0188,0.0243,0.0797,0.002,0.0122,0.0025,0.0011,0.0031,0.0028,0.0049,0.0,93.354,4.1,6.53,4.93,11.46,4.14,2.49,58.96,2.49,120.0,2.0,1.666666667
1759,3G05,C/C RT140,4,3.33,2.44,0.467,0.0168,0.0188,0.0764,0.0434,0.019,0.0243,0.0805,0.002,0.012,0.0024,0.001,0.0028,0.0027,0.0035,0.0012,93.418,4.06,6.53,4.93,11.46,4.14,2.49,58.96,2.49,120.0,2.0,1.666666667
1760,3G05,C/C RT140,5,3.36,2.46,0.472,0.0163,0.02,0.0773,0.0437,0.0191,0.0242,0.081,0.002,0.012,0.0028,0.0011,0.0031,0.0025,0.0055,0.0042,93.346,4.1,6.53,4.93,11.46,4.14,2.49,58.96,2.49,120.0,2.0,1.666666667
1761,3G05,C/C RT140,6,3.45,2.5,0.473,0.0171,0.0211,0.077,0.044,0.0191,0.0249,0.0814,0.002,0.0123,0.0029,0.0011,0.0032,0.0031,0.0049,0.0037,93.224,4.2,6.53,4.93,11.46,4.14,2.49,58.96,2.49,120.0,2.0,1.666666667
1762,3G06,C/C RT140,1,3.43,2.46,0.458,0.0162,0.0228,0.0608,0.0674,0.0364,0.0449,0.0833,0.002,0.0118,0.0025,0.0011,0.0034,0.0031,0.0053,0.0081,93.25,4.17,7.31,3.27,10.58,4.01,2.3,58.96,2.49,60.0,2.0,3.333333333
1763,3G06,C/C RT140,2,3.44,2.49,0.453,0.0169,0.0239,0.0636,0.0673,0.0354,0.0535,0.0802,0.002,0.0117,0.0025,0.0011,0.0034,0.0035,0.0046,0.0064,93.218,4.18,7.31,3.27,10.58,4.01,2.3,58.96,2.49,60.0,2.0,3.333333333
1764,3G06,C/C RT140,3,3.36,2.5,0.451,0.016,0.0226,0.0634,0.0669,0.0352,0.0531,0.0789,0.002,0.0118,0.0024,0.001,0.0033,0.0027,0.0042,0.0038,93.294,4.11,7.31,3.27,10.58,4.01,2.3,58.96,2.49,60.0,2.0,3.333333333
1765,3G06,C/C RT155,4,3.39,2.5,0.454,0.0163,0.0226,0.0647,0.0674,0.0355,0.0538,0.0801,0.002,0.0117,0.0022,0.0011,0.0032,0.0032,0.0041,0.0024,93.267,4.14,7.31,3.27,10.58,4.01,2.3,58.96,2.49,58.0,3.0,5.172413793
1766,3G06,C/C RT155,5,3.4,2.5,0.454,0.0167,0.0237,0.0648,0.0671,0.0353,0.0534,0.0811,0.002,0.0119,0.003,0.001,0.0033,0.0034,0.0041,0.0032,93.246,4.15,7.31,3.27,10.58,4.01,2.3,58.96,2.49,58.0,3.0,5.172413793
1767,3G06,C/C RT155,6,3.38,2.5,0.453,0.0158,0.0233,0.0647,0.067,0.035,0.0533,0.0803,0.002,0.0118,0.0023,0.001,0.0032,0.0026,0.0037,0.003,93.281,4.13,7.31,3.27,10.58,4.01,2.3,58.96,2.49,58.0,3.0,5.172413793
1768,3G08,C/C RT140,1,3.46,2.48,0.461,0.0182,0.0214,0.1266,0.067,0.0342,0.0421,0.0853,0.003,0.0149,0.0035,0.0015,0.0037,0.004,0.0073,0.0037,93.091,4.2,7.11,3.79,10.9,4.11,2.54,58.96,2.49,120.0,3.0,2.5
1769,3G08,C/C RT140,2,3.39,2.5,0.466,0.0174,0.0203,0.1253,0.0652,0.0335,0.0433,0.0831,0.003,0.0144,0.003,0.0014,0.0034,0.0039,0.0061,0.0026,93.149,4.15,7.11,3.79,10.9,4.11,2.54,58.96,2.49,120.0,3.0,2.5
1770,3G08,C/C RT140,3,3.37,2.49,0.467,0.0168,0.0189,0.1234,0.065,0.0334,0.0432,0.0828,0.002,0.0144,0.0028,0.0014,0.0033,0.0039,0.0059,0.0008,93.208,4.12,7.11,3.79,10.9,4.11,2.54,58.96,2.49,120.0,3.0,2.5
1774,3G08,C/C RT140,1,3.42,2.44,0.446,0.0241,0.0199,0.077,0.0418,0.0212,0.0302,0.0837,0.003,0.017,0.0033,0.0012,0.0037,0.0045,0.0092,0.0072,93.194,4.16,7.11,3.79,10.9,4.11,2.54,58.96,2.49,120.0,3.0,2.5
1780,3G10,C/C RT140,1,3.41,2.46,0.475,0.0178,0.0177,0.0521,0.039,0.0177,0.0196,0.0868,0.002,0.0203,0.0034,0.0013,0.0035,0.0031,0.0078,0.0083,93.231,4.14,7.06,3.45,10.51,3.99,2.34,57.68,2.52,120.0,2.0,1.666666667
1781,3G11,C/C RT140,2,3.39,2.42,0.472,0.0186,0.0168,0.0592,0.0419,0.0197,0.0245,0.082,0.002,0.0191,0.0027,0.0013,0.0034,0.0028,0.0075,0.0051,93.319,4.12,6.86,3.12,9.98,3.93,2.35,57.68,2.52,180.0,5.0,2.777777778
1782,3G11,C/C RT140,3,3.36,2.42,0.472,0.0183,0.017,0.0574,0.0416,0.0195,0.0242,0.0833,0.002,0.0192,0.0038,0.0013,0.0033,0.0024,0.006,0.0049,93.354,4.09,6.86,3.12,9.98,3.93,2.35,57.68,2.52,180.0,5.0,2.777777778
1783,3G11,C/C RT140,4,3.38,2.42,0.471,0.0188,0.0172,0.0592,0.0417,0.0196,0.0245,0.0832,0.002,0.019,0.0028,0.0013,0.0034,0.003,0.0077,0.0057,93.347,4.11,6.86,3.12,9.98,3.93,2.35,57.68,2.52,180.0,5.0,2.777777778
1784,3G11,C/C RT140,5,3.44,2.47,0.476,0.0195,0.0189,0.059,0.0421,0.0203,0.0252,0.0862,0.002,0.0217,0.0042,0.0014,0.0036,0.0038,0.0073,0.0077,93.222,4.18,6.86,3.12,9.98,3.93,2.35,57.68,2.52,180.0,5.0,2.777777778
1785,3G11,C/C RT140,6,3.42,2.44,0.473,0.0194,0.0192,0.0592,0.0419,0.0198,0.0246,0.0851,0.002,0.0193,0.0026,0.0014,0.0035,0.0034,0.0069,0.0055,93.296,4.15,6.86,3.12,9.98,3.93,2.35,57.68,2.52,180.0,5.0,2.777777778
1786,3G11,C/C RT140,1,3.42,2.39,0.461,0.0204,0.0162,0.0557,0.0435,0.0226,0.0234,0.0782,0.002,0.0181,0.0028,0.0013,0.0033,0.0035,0.0079,0.0,93.284,4.14,6.86,3.12,9.98,3.93,2.35,57.68,2.52,180.0,5.0,2.777777778
1787,3G11,C/C RT140,1,3.42,2.39,0.461,0.0204,0.0162,0.0557,0.0435,0.0226,0.0234,0.0782,0.002,0.0181,0.0028,0.0013,0.0033,0.0035,0.0079,0.0,93.284,4.14,6.86,3.12,9.98,3.93,2.35,57.68,2.52,180.0,5.0,2.777777778
1788,3G11,C/C RT140,2,3.31,2.41,0.458,0.0183,0.0158,0.0614,0.0629,0.0236,0.0265,0.0734,0.002,0.0175,0.0026,0.0013,0.0033,0.0035,0.0078,0.0,93.382,4.04,6.86,3.12,9.98,3.93,2.35,57.68,2.52,180.0,5.0,2.777777778
1789,3G11,C/C RT140,3,3.3,2.37,0.458,0.0187,0.0147,0.0604,0.063,0.0234,0.0263,0.0718,0.001,0.0173,0.0022,0.0013,0.0031,0.0037,0.0063,0.0,93.486,4.0,6.86,3.12,9.98,3.93,2.35,57.68,2.52,180.0,5.0,2.777777778
1790,3G11,C/C RT140,4,3.26,2.4,0.457,0.0182,0.0149,0.0613,0.0625,0.0236,0.0259,0.0723,0.001,0.0172,0.0021,0.0012,0.0031,0.0039,0.0067,0.0,93.502,3.97,6.86,3.12,9.98,3.93,2.35,57.68,2.52,180.0,5.0,2.777777778
1791,3G11,C/C RT140,5,3.38,2.43,0.459,0.0203,0.0156,0.0621,0.0633,0.0233,0.0261,0.0776,0.002,0.0177,0.0025,0.0013,0.0035,0.0033,0.0076,0.0,93.347,4.11,6.86,3.12,9.98,3.93,2.35,57.68,2.52,180.0,5.0,2.777777778
1792,3G11,C/C RT140,6,3.37,2.44,0.459,0.0205,0.0172,0.0622,0.0633,0.0233,0.0264,0.0787,0.002,0.0178,0.0026,0.0012,0.0035,0.0034,0.0078,0.0,93.348,4.1,6.86,3.12,9.98,3.93,2.35,57.68,2.52,180.0,5.0,2.777777778
1793,3G12,C/C RT140,1,3.38,2.45,0.469,0.0196,0.0183,0.0454,0.0437,0.0193,0.0179,0.0829,0.001,0.0185,0.0027,0.0011,0.0034,0.0024,0.0073,0.0014,93.321,4.12,7.06,3.36,10.42,3.77,2.26,57.68,2.26,60.0,1.0,1.666666667
1794,3G12,C/C RT140,2,3.35,2.49,0.459,0.0198,0.019,0.0485,0.0443,0.0195,0.0185,0.0772,0.002,0.0183,0.0026,0.0012,0.0034,0.0021,0.0083,0.0,93.351,4.09,7.06,3.36,10.42,3.77,2.26,57.68,2.26,60.0,1.0,1.666666667
1795,3G12,C/C RT155,4,3.36,2.5,0.454,0.02,0.0188,0.0456,0.0438,0.0193,0.0187,0.0751,0.001,0.0181,0.0024,0.0012,0.0033,0.0016,0.0074,0.0,93.379,4.11,7.06,3.36,10.42,3.77,2.26,57.68,2.26,60.0,2.0,3.333333333
1796,3G12,C/C RT155,5,3.34,2.5,0.455,0.0194,0.0184,0.0467,0.044,0.0194,0.0186,0.0761,0.001,0.0183,0.0028,0.0012,0.0034,0.0021,0.0075,0.0,93.383,4.09,7.06,3.36,10.42,3.77,2.26,57.68,2.26,60.0,2.0,3.333333333
1797,3G12,C/C RT140,1,3.5,2.47,0.46,0.0165,0.0177,0.0553,0.0538,0.0256,0.0212,0.0878,0.002,0.0169,0.0044,0.0011,0.0033,0.0032,0.0068,0.005,93.13,4.24,7.06,3.36,10.42,3.77,2.26,57.68,2.26,60.0,1.0,1.666666667
1798,3G13,C/C RT140,2,3.47,2.49,0.452,0.0168,0.0191,0.0564,0.0521,0.0248,0.0212,0.0847,0.002,0.0171,0.0031,0.0011,0.0033,0.003,0.0069,0.002,93.165,4.22,7.65,2.55,10.2,3.73,2.23,57.68,2.26,180.0,5.0,2.777777778
1799,3G13,C/C RT140,3,3.43,2.49,0.454,0.0167,0.0169,0.058,0.0525,0.0251,0.0214,0.084,0.002,0.0171,0.0033,0.0011,0.0032,0.0032,0.0062,0.004,93.227,4.18,7.65,2.55,10.2,3.73,2.23,57.68,2.26,180.0,5.0,2.777777778
1800,3G13,C/C RT140,4,3.42,2.49,0.453,0.0165,0.0182,0.0566,0.0521,0.025,0.0209,0.0838,0.001,0.0169,0.0029,0.0011,0.0031,0.0025,0.0062,0.0011,93.256,4.16,7.65,2.55,10.2,3.73,2.23,57.68,2.26,180.0,5.0,2.777777778
