Repository: fatkidss/Datasci102

File: data/M9_CrankCase.csv (part 6 of 7)
,Date,Part Name,laddle,% C,% Si,% Mn,% P,% S,% Cu,% Cr,% Ni,% Mo,% Sn,% Mg,% Ti,% Al,% B,% V,% Sb,% Nb,% Ce,%Fe,%CE,% Active clay,% Dead clay,% Total clay,% Ignition loss,% Volatile matters,AFS No.,% CARBON,Volume,Rejet CA,%Rejet CA
1801,3G13,C/C RT155,4,3.42,2.49,0.453,0.0165,0.0182,0.0566,0.0521,0.025,0.0209,0.0838,0.001,0.0169,0.0029,0.0011,0.0031,0.0025,0.0062,0.0011,93.256,4.16,7.65,2.55,10.2,3.73,2.23,57.68,2.26,60.0,2.0,3.333333333
1802,3G13,C/C RT155,5,3.41,2.5,0.453,0.0174,0.0194,0.0573,0.0521,0.0249,0.0212,0.0886,0.001,0.017,0.0026,0.0012,0.0031,0.0027,0.0062,0.0,93.263,4.16,7.65,2.55,10.2,3.73,2.23,57.68,2.26,60.0,2.0,3.333333333
1803,3G13,C/C RT155,6,3.38,2.5,0.454,0.0174,0.019,0.0602,0.0524,0.0251,0.0214,0.0898,0.001,0.0172,0.0028,0.0012,0.0032,0.0028,0.0064,0.0018,93.292,4.13,7.65,2.55,10.2,3.73,2.23,57.68,2.26,60.0,2.0,3.333333333
1804,3G13,C/C RT140,1,3.39,2.39,0.483,0.0169,0.0184,0.073,0.0361,0.0171,0.0111,0.088,0.002,0.0169,0.0036,0.0012,0.0033,0.003,0.007,0.0,93.366,4.1,7.65,2.55,10.2,3.73,2.23,57.68,2.26,180.0,5.0,2.777777778
1805,3G13,C/C RT140,2,3.33,2.37,0.465,0.0166,0.016,0.0759,0.038,0.0185,0.0134,0.0768,0.002,0.0165,0.0026,0.0011,0.003,0.0026,0.0053,0.0,93.486,4.04,7.65,2.55,10.2,3.73,2.23,57.68,2.26,180.0,5.0,2.777777778
1806,3G13,C/C RT140,3,3.3,2.42,0.47,0.015,0.0155,0.073,0.0382,0.0182,0.0135,0.0796,0.002,0.0165,0.0024,0.0012,0.0032,0.0029,0.0064,0.0,93.46,4.02,7.65,2.55,10.2,3.73,2.23,57.68,2.26,180.0,5.0,2.777777778
1807,3G13,C/C RT140,5,3.37,2.4,0.488,0.0151,0.0214,0.0744,0.038,0.0189,0.0133,0.0801,0.001,0.0163,0.0023,0.0012,0.0029,0.0027,0.0051,0.0,93.41,4.08,7.65,2.55,10.2,3.73,2.23,57.68,2.26,180.0,5.0,2.777777778
1808,3G13,C/C RT140,6,3.35,2.37,0.486,0.0152,0.0203,0.075,0.0379,0.0189,0.0131,0.079,0.001,0.0161,0.0024,0.0012,0.0027,0.003,0.0046,0.0,93.471,4.05,7.65,2.55,10.2,3.73,2.23,57.68,2.26,180.0,5.0,2.777777778
1809,3G14,C/C RT140,2,3.35,2.37,0.463,0.015,0.0189,0.0607,0.0586,0.0267,0.0193,0.0836,0.001,0.0112,0.003,0.001,0.0026,0.0014,0.0038,0.0,93.471,4.05,6.86,2.96,9.82,3.6,1.96,57.68,2.26,60.0,1.0,1.666666667
1810,3G14,C/C RT140,3,3.34,2.47,0.529,0.0162,0.0215,0.0621,0.0607,0.027,0.0198,0.091,0.002,0.0122,0.0046,0.0011,0.0029,0.0019,0.0046,0.0,93.29,4.07,6.86,2.96,9.82,3.6,1.96,57.68,2.26,60.0,1.0,1.666666667
1811,3G14,C/C RT140,3,3.34,2.47,0.5,0.0162,0.0215,0.0621,0.0607,0.027,0.0198,0.091,0.002,0.0122,0.0046,0.0011,0.0029,0.0019,0.0046,0.0,93.29,4.07,6.86,2.96,9.82,3.6,1.96,57.68,2.26,60.0,1.0,1.666666667
1812,3G14,C/C RT140,1,3.37,2.37,0.474,0.015,0.0223,0.0559,0.0627,0.0281,0.02,0.089,0.002,0.0108,0.0041,0.001,0.003,0.0017,0.0055,0.0,93.406,4.08,6.86,2.96,9.82,3.6,1.96,57.68,2.26,60.0,1.0,1.666666667
1813,3G14,C/C RT155,4,3.3,2.44,0.475,0.0141,0.0197,0.0612,0.0601,0.0271,0.0201,0.0889,0.002,0.0117,0.0031,0.0011,0.003,0.0025,0.0053,0.0,93.418,4.03,6.86,2.96,9.82,3.6,1.96,57.68,2.26,56.0,2.0,3.571428571
1814,3G14,C/C RT155,5,3.3,2.38,0.472,0.0153,0.0199,0.0622,0.0599,0.0272,0.0195,0.0835,0.002,0.0116,0.0031,0.0011,0.0029,0.0022,0.0054,0.0,93.493,4.01,6.86,2.96,9.82,3.6,1.96,57.68,2.26,56.0,2.0,3.571428571
1815,3G14,C/C RT155,6,3.3,2.45,0.473,0.0142,0.0193,0.0634,0.0596,0.0267,0.0198,0.0854,0.002,0.0117,0.0028,0.0011,0.003,0.0021,0.0052,0.0,93.429,4.03,6.86,2.96,9.82,3.6,1.96,57.68,2.26,56.0,2.0,3.571428571
1816,3G14,C/C RT140,1,3.35,2.45,0.475,0.0147,0.0214,0.0603,0.0502,0.0206,0.0132,0.0796,0.002,0.0137,0.0032,0.0011,0.003,0.0023,0.0049,0.0,93.38,4.08,6.86,2.96,9.82,3.6,1.96,57.68,2.26,60.0,1.0,1.666666667
1817,3G14,C/C RT140,2,3.38,2.42,0.469,0.0157,0.0202,0.0613,0.0498,0.021,0.0141,0.0794,0.002,0.0116,0.0031,0.001,0.003,0.0015,0.006,0.0,93.386,4.11,6.86,2.96,9.82,3.6,1.96,57.68,2.26,60.0,1.0,1.666666667
1818,3G14,C/C RT140,3,3.42,2.42,0.471,0.0154,0.021,0.0615,0.0499,0.0209,0.0142,0.0809,0.002,0.0116,0.0032,0.001,0.003,0.0022,0.0064,0.0,93.339,4.15,6.86,2.96,9.82,3.6,1.96,57.68,2.26,60.0,1.0,1.666666667
1820,3G17,C/C RT155,1,3.42,2.43,0.473,0.0185,0.0221,0.0688,0.0412,0.0194,0.0159,0.082,0.003,0.0183,0.0029,0.0013,0.0033,0.0037,0.0073,0.0313,93.248,4.15,6.86,2.98,9.84,3.7,2.31,58.71,2.29,120.0,4.0,3.333333333
1821,3G17,C/C RT155,2,3.4,2.45,0.472,0.0185,0.0221,0.0729,0.0438,0.0205,0.0166,0.0858,0.002,0.0178,0.0026,0.0013,0.0033,0.0038,0.0068,0.0318,93.252,4.13,6.86,2.98,9.84,3.7,2.31,58.71,2.29,120.0,4.0,3.333333333
1822,3G17,C/C RT155,3,3.38,2.47,0.471,0.0186,0.0225,0.0734,0.0438,0.0207,0.0166,0.0857,0.002,0.0178,0.0031,0.0013,0.0033,0.004,0.0079,0.0319,93.261,4.12,6.86,2.98,9.84,3.7,2.31,58.71,2.29,120.0,4.0,3.333333333
1823,3G17,C/C RT155,4,3.34,2.47,0.47,0.0173,0.0194,0.0724,0.0436,0.0207,0.016,0.0839,0.002,0.0175,0.0023,0.0013,0.0032,0.0036,0.0065,0.0258,93.333,4.08,6.86,2.98,9.84,3.7,2.31,58.71,2.29,120.0,4.0,3.333333333
1824,3G17,C/C RT155,5,3.46,2.49,0.47,0.0189,0.0215,0.0716,0.044,0.0205,0.0167,0.0881,0.002,0.018,0.0026,0.0014,0.0034,0.0037,0.0076,0.0293,93.18,4.2,6.86,2.98,9.84,3.7,2.31,58.71,2.29,120.0,4.0,3.333333333
1825,3G17,C/C RT155,6,3.43,2.48,0.469,0.0199,0.0227,0.0716,0.0442,0.0205,0.0167,0.0897,0.002,0.0179,0.0026,0.0014,0.0033,0.0034,0.0066,0.0252,93.238,4.18,6.86,2.98,9.84,3.7,2.31,58.71,2.29,120.0,4.0,3.333333333
1826,3G18,C/C RT140,1,3.4,2.5,0.452,0.0185,0.0229,0.108,0.0531,0.0284,0.0226,0.0927,0.003,0.0193,0.0058,0.0017,0.0032,0.0023,0.0056,0.028,93.196,4.15,6.79,3.15,9.94,3.83,2.71,58.71,2.29,120.0,4.0,3.333333333
1827,3G18,C/C RT140,2,3.39,2.48,0.483,0.0179,0.0214,0.1028,0.0513,0.0273,0.0215,0.0871,0.002,0.0188,0.003,0.0016,0.0032,0.0028,0.0068,0.0288,93.216,4.14,6.79,3.15,9.94,3.83,2.71,58.71,2.29,120.0,4.0,3.333333333
1828,3G18,C/C RT140,3,3.39,2.5,0.483,0.0167,0.0206,0.0997,0.0512,0.0269,0.0217,0.0865,0.002,0.0189,0.003,0.0017,0.0032,0.0027,0.0056,0.0263,93.194,4.15,6.79,3.15,9.94,3.83,2.71,58.71,2.29,120.0,4.0,3.333333333
1829,3G18,C/C RT140,4,3.38,2.5,0.479,0.0177,0.0207,0.1019,0.051,0.0272,0.0212,0.0862,0.001,0.0186,0.0027,0.0017,0.0031,0.0021,0.0055,0.0276,93.211,4.13,6.79,3.15,9.94,3.83,2.71,58.71,2.29,120.0,4.0,3.333333333
1830,3G18,C/C RT140,5,3.33,2.5,0.48,0.0175,0.0222,0.1064,0.0509,0.027,0.0214,0.087,0.001,0.0186,0.0032,0.0017,0.0031,0.002,0.0049,0.027,93.264,4.08,6.79,3.15,9.94,3.83,2.71,58.71,2.29,120.0,4.0,3.333333333
1831,3G18,C/C RT140,6,3.33,2.5,0.479,0.0173,0.022,0.1008,0.0509,0.0272,0.0215,0.0864,0.001,0.0236,0.0031,0.0017,0.0031,0.0026,0.0054,0.0266,93.267,4.08,6.79,3.15,9.94,3.83,2.71,58.71,2.29,120.0,4.0,3.333333333
1832,3G18,C/C RT155,1,3.41,2.5,0.474,0.017,0.0188,0.09,0.0572,0.0167,0.0135,0.0803,0.001,0.0151,0.0024,0.0014,0.003,0.0023,0.0053,0.0263,93.208,4.16,6.79,3.15,9.94,3.83,2.71,58.71,2.29,98.0,3.0,3.06122449
1833,3G18,C/C RT155,2,3.43,2.5,0.504,0.0166,0.0186,0.0904,0.0578,0.0171,0.0139,0.0865,0.001,0.0153,0.0026,0.0014,0.0031,0.0023,0.0054,0.0259,93.11,4.19,6.79,3.15,9.94,3.83,2.71,58.71,2.29,98.0,3.0,3.06122449
1834,3G18,C/C RT155,2,3.34,2.49,0.5,0.0178,0.0191,0.0911,0.0579,0.0173,0.0141,0.088,0.001,0.0152,0.0025,0.0014,0.003,0.0021,0.0051,0.0238,93.226,4.09,6.79,3.15,9.94,3.83,2.71,58.71,2.29,98.0,3.0,3.06122449
1835,3G18,C/C RT155,3,3.42,2.48,0.505,0.0172,0.0192,0.0916,0.0578,0.017,0.0142,0.0937,0.002,0.0157,0.0026,0.0015,0.0032,0.0036,0.0057,0.0275,93.096,4.18,6.79,3.15,9.94,3.83,2.71,58.71,2.29,98.0,3.0,3.06122449
1836,3G18,C/C RT155,4,3.43,2.49,0.507,0.0176,0.0198,0.0921,0.0579,0.017,0.0142,0.0961,0.002,0.0157,0.0026,0.0015,0.0033,0.0035,0.0071,0.0244,93.093,4.19,6.79,3.15,9.94,3.83,2.71,58.71,2.29,98.0,3.0,3.06122449
1837,3G18,C/C RT155,5,3.4,2.5,0.504,0.0189,0.0204,0.0902,0.0576,0.0165,0.014,0.0945,0.002,0.0158,0.0042,0.0015,0.0033,0.0025,0.0072,0.0271,93.151,4.15,6.79,3.15,9.94,3.83,2.71,58.71,2.29,98.0,3.0,3.06122449
1838,3G18,C/C RT155,6,3.38,2.5,0.506,0.0177,0.0207,0.0908,0.0579,0.0169,0.0139,0.0939,0.001,0.0159,0.0027,0.0015,0.0033,0.0027,0.0061,0.0256,93.221,4.12,6.79,3.15,9.94,3.83,2.71,58.71,2.29,98.0,3.0,3.06122449
1839,3G18,C/C RT155,6,3.35,2.49,0.499,0.0173,0.0194,0.0913,0.0583,0.017,0.0145,0.0926,0.002,0.0156,0.0028,0.0015,0.0033,0.0031,0.0066,0.0259,93.377,3.98,6.79,3.15,9.94,3.83,2.71,58.71,2.29,98.0,3.0,3.06122449
1840,3G18,C/C RT155,5,3.36,2.5,0.5,0.0174,0.0186,0.0907,0.0582,0.0171,0.0138,0.0931,0.002,0.0158,0.0037,0.0016,0.0033,0.0037,0.0062,0.024,93.218,4.11,6.79,3.15,9.94,3.83,2.71,58.71,2.29,98.0,3.0,3.06122449
1841,3G18,C/C RT155,3,3.45,2.5,0.48,0.0174,0.0194,0.0902,0.0582,0.0169,0.0142,0.0942,0.002,0.0159,0.0028,0.0016,0.0034,0.0032,0.0063,0.0279,93.102,4.2,6.79,3.15,9.94,3.83,2.71,58.71,2.29,98.0,3.0,3.06122449
1842,3G18,C/C RT155,4,3.35,2.51,0.485,0.0166,0.0183,0.0892,0.0575,0.0168,0.014,0.0919,0.001,0.0155,0.0023,0.0015,0.0032,0.0025,0.006,0.0223,93.294,4.05,6.79,3.15,9.94,3.83,2.71,58.71,2.29,98.0,3.0,3.06122449
1843,3G18,C/C RT140,7,3.45,2.43,0.475,0.0158,0.0213,0.0912,0.0612,0.03,0.0236,0.0923,0.002,0.0148,0.0033,0.0016,0.0032,0.0035,0.0062,0.03,93.161,4.18,6.79,3.15,9.94,3.83,2.71,58.71,2.29,120.0,4.0,3.333333333
1844,3G18,C/C RT140,8,3.32,2.41,0.473,0.015,0.0196,0.0911,0.0606,0.0297,0.0234,0.0887,0.001,0.0145,0.0037,0.0015,0.0029,0.0028,0.0057,0.0224,93.356,4.04,6.79,3.15,9.94,3.83,2.71,58.71,2.29,120.0,4.0,3.333333333
1845,3G18,C/C RT140,9,3.42,2.41,0.474,0.0152,0.0212,0.0911,0.061,0.03,0.0235,0.0893,0.002,0.0148,0.0034,0.0014,0.0031,0.0029,0.0064,0.0267,93.248,4.14,6.79,3.15,9.94,3.83,2.71,58.71,2.29,120.0,4.0,3.333333333
1846,3G18,C/C RT140,10,3.44,2.43,0.474,0.0155,0.0209,0.0903,0.0608,0.0298,0.0233,0.0917,0.002,0.0148,0.0035,0.0015,0.0031,0.0028,0.0055,0.0259,93.213,4.17,6.79,3.15,9.94,3.83,2.71,58.71,2.29,120.0,4.0,3.333333333
1847,3G18,C/C RT140,11,3.4,2.5,0.48,0.0167,0.0221,0.0924,0.0616,0.0298,0.0239,0.0939,0.002,0.0151,0.0033,0.0016,0.0033,0.0037,0.0071,0.0313,93.149,4.16,6.79,3.15,9.94,3.83,2.71,58.71,2.29,120.0,4.0,3.333333333
1848,3G18,C/C RT140,12,3.32,2.42,0.47,0.0157,0.0212,0.0913,0.0611,0.0299,0.0235,0.0898,0.002,0.0147,0.0026,0.0015,0.003,0.0031,0.0057,0.026,93.374,4.04,6.79,3.15,9.94,3.83,2.71,58.71,2.29,120.0,4.0,3.333333333
1849,3G19,C/C RT140,1,3.37,2.43,0.481,0.0195,0.0248,0.0603,0.0618,0.0294,0.024,0.0887,0.002,0.0153,0.0027,0.0013,0.0033,0.0034,0.0058,0.0202,93.295,4.1,6.41,3.53,9.94,3.56,2.31,58.71,2.29,60.0,2.0,3.333333333
1850,3G19,C/C RT140,1,3.37,2.43,0.481,0.0195,0.0248,0.0603,0.0618,0.0294,0.024,0.0887,0.002,0.0153,0.0027,0.0013,0.0033,0.0034,0.0058,0.0202,93.295,4.1,6.41,3.53,9.94,3.56,2.31,58.71,2.29,60.0,2.0,3.333333333
1851,3G19,C/C RT140,2,3.38,2.48,0.48,0.0199,0.0255,0.0679,0.0611,0.0283,0.0238,0.0878,0.003,0.0159,0.0027,0.0013,0.0036,0.0041,0.008,0.0308,93.219,4.13,6.41,3.53,9.94,3.56,2.31,58.71,2.29,60.0,2.0,3.333333333
1852,3G19,C/C RT140,3,3.34,2.44,0.476,0.0191,0.0245,0.066,0.0609,0.0284,0.0234,0.0875,0.002,0.0155,0.0023,0.0013,0.0033,0.0036,0.0076,0.0265,93.341,4.07,6.41,3.53,9.94,3.56,2.31,58.71,2.29,60.0,2.0,3.333333333
1853,3G19,C/C RT155,4,3.4,2.5,0.479,0.0191,0.0233,0.0643,0.0612,0.0282,0.0237,0.0893,0.002,0.0159,0.0031,0.0014,0.0035,0.0034,0.0065,0.0238,93.214,4.15,6.41,3.53,9.94,3.56,2.31,58.71,2.29,60.0,3.0,5.0
1854,3G19,C/C RT155,5,3.32,2.46,0.473,0.0198,0.0238,0.0995,0.0603,0.0283,0.0235,0.0885,0.002,0.0154,0.0026,0.0013,0.0033,0.0037,0.0059,0.0202,93.314,4.06,6.41,3.53,9.94,3.56,2.31,58.71,2.29,60.0,3.0,5.0
1855,3G19,C/C RT155,6,3.3,2.47,0.471,0.0188,0.023,0.063,0.0603,0.0283,0.0234,0.0882,0.002,0.0153,0.0028,0.0013,0.0032,0.0034,0.0058,0.0193,93.388,4.04,6.41,3.53,9.94,3.56,2.31,58.71,2.29,60.0,3.0,5.0
1856,3G20,C/C RT140,1,3.39,2.45,0.503,0.0162,0.0208,0.0703,0.0446,0.0167,0.0107,0.0933,0.002,0.0135,0.0041,0.0013,0.0037,0.0029,0.0087,0.025,93.21,4.12,6.42,3.2,9.62,3.5,2.12,58.71,2.29,180.0,6.0,3.333333333
1857,3G20,C/C RT140,1,3.41,2.46,0.5,0.0155,0.0205,0.0701,0.0446,0.0165,0.0106,0.0951,0.003,0.0136,0.0043,0.0012,0.0036,0.0027,0.007,0.0239,93.172,4.15,6.42,3.2,9.62,3.5,2.12,58.71,2.29,180.0,6.0,3.333333333
1858,3G20,C/C RT140,2,3.41,2.5,0.499,0.0175,0.0214,0.0757,0.0463,0.018,0.0125,0.0935,0.003,0.0142,0.0039,0.0013,0.0039,0.0032,0.0081,0.027,93.134,4.16,6.42,3.2,9.62,3.5,2.12,58.71,2.29,180.0,6.0,3.333333333
1859,3G20,C/C RT140,3,3.33,2.45,0.492,0.0166,0.0199,0.0747,0.0455,0.018,0.0119,0.0891,0.002,0.0136,0.003,0.0013,0.0035,0.0024,0.0068,0.0208,93.319,4.06,6.42,3.2,9.62,3.5,2.12,58.71,2.29,180.0,6.0,3.333333333
1860,3G20,C/C RT140,4,3.34,2.45,0.494,0.017,0.0198,0.0749,0.0459,0.0179,0.0121,0.0916,0.002,0.0139,0.0038,0.0013,0.0036,0.0023,0.0066,0.0211,93.307,4.07,6.42,3.2,9.62,3.5,2.12,58.71,2.29,180.0,6.0,3.333333333
1861,3G20,C/C RT140,5,3.33,2.44,0.493,0.0165,0.0197,0.074,0.0458,0.0181,0.012,0.0906,0.002,0.0138,0.003,0.0012,0.0035,0.0025,0.0076,0.0217,93.34,4.06,6.42,3.2,9.62,3.5,2.12,58.71,2.29,180.0,6.0,3.333333333
1862,3G20,C/C RT140,6,3.34,2.48,0.495,0.0172,0.0208,0.0755,0.0461,0.018,0.012,0.0924,0.002,0.014,0.0035,0.0013,0.0037,0.0027,0.0077,0.024,93.282,4.08,6.42,3.2,9.62,3.5,2.12,58.71,2.29,180.0,6.0,3.333333333
1863,3G21,C/C RT140,1,3.4,2.45,0.455,0.0152,0.019,0.0897,0.0552,0.0252,0.0196,0.0867,0.002,0.0125,0.0051,0.0013,0.0032,0.0028,0.0063,0.0156,93.115,4.14,6.6,2.96,9.56,3.34,2.19,58.71,2.29,180.0,6.0,3.333333333
1864,3G21,C/C RT140,2,3.48,2.5,0.474,0.0168,0.0227,0.0951,0.0556,0.0248,0.02,0.088,0.003,0.0133,0.0041,0.0014,0.0036,0.0034,0.0074,0.0234,92.965,4.23,6.6,2.96,9.56,3.34,2.19,58.71,2.29,180.0,6.0,3.333333333
1865,3G21,C/C RT140,3,3.39,2.48,0.473,0.0159,0.0221,0.0942,0.0556,0.0248,0.0196,0.0852,0.002,0.0131,0.0036,0.0013,0.0034,0.0027,0.0077,0.0198,93.141,4.13,6.6,2.96,9.56,3.34,2.19,58.71,2.29,180.0,6.0,3.333333333
1866,3G21,C/C RT155,4,3.42,2.5,0.474,0.016,0.0224,0.0957,0.0555,0.025,0.0198,0.0887,0.002,0.0132,0.0034,0.0014,0.0035,0.0032,0.0084,0.02,93.073,4.18,6.6,2.96,9.56,3.34,2.19,58.71,2.29,60.0,3.0,5.0
1867,3G21,C/C RT155,5,3.39,2.49,0.474,0.0155,0.0215,0.0953,0.0553,0.0251,0.0195,0.0866,0.002,0.0132,0.0033,0.0014,0.0035,0.0034,0.0076,0.0194,93.128,4.15,6.6,2.96,9.56,3.34,2.19,58.71,2.29,60.0,3.0,5.0
1868,3G21,C/C RT155,6,3.32,2.48,0.467,0.0151,0.0216,0.0954,0.0548,0.0251,0.0193,0.0851,0.001,0.0129,0.0026,0.0013,0.0032,0.0029,0.0061,0.0132,93.297,4.06,6.6,2.96,9.56,3.34,2.19,58.71,2.29,60.0,3.0,5.0
1869,3G21,C/C RT140,1,3.46,2.5,0.488,0.0171,0.0238,0.0692,0.0467,0.0208,0.0134,0.0974,0.002,0.0153,0.0039,0.0012,0.0035,0.0037,0.0069,0.0153,93.12,4.21,6.6,2.96,9.56,3.34,2.19,58.71,2.29,180.0,6.0,3.333333333
1870,3G21,C/C RT140,2,3.39,2.5,0.477,0.018,0.0254,0.0769,0.0477,0.0217,0.0141,0.0941,0.003,0.0149,0.003,0.0012,0.0033,0.0035,0.0074,0.0179,93.206,4.14,6.6,2.96,9.56,3.34,2.19,58.71,2.29,180.0,6.0,3.333333333
1871,3G21,C/C RT140,3,3.41,2.48,0.478,0.0171,0.0235,0.0756,0.0476,0.0217,0.0142,0.0935,0.002,0.0148,0.0025,0.0012,0.0033,0.0032,0.0062,0.0154,93.222,4.15,6.6,2.96,9.56,3.34,2.19,58.71,2.29,180.0,6.0,3.333333333
1872,3G21,C/C RT140,4,3.38,2.49,0.478,0.0172,0.023,0.0745,0.0474,0.0215,0.014,0.0931,0.002,0.0148,0.0025,0.0012,0.0032,0.0031,0.006,0.0136,93.255,4.13,6.6,2.96,9.56,3.34,2.19,58.71,2.29,180.0,6.0,3.333333333
1873,3G21,C/C RT140,5,3.38,2.49,0.476,0.0171,0.0218,0.0761,0.0474,0.0216,0.014,0.0923,0.002,0.0147,0.0027,0.0012,0.0032,0.0031,0.0064,0.0131,93.268,4.13,6.6,2.96,9.56,3.34,2.19,58.71,2.29,180.0,6.0,3.333333333
1874,3G21,C/C RT140,6,3.38,2.49,0.478,0.0166,0.0201,0.0779,0.0476,0.0216,0.0142,0.0931,0.002,0.0151,0.003,0.0012,0.0033,0.0028,0.0062,0.0126,93.274,4.13,6.6,2.96,9.56,3.34,2.19,58.71,2.29,180.0,6.0,3.333333333
1875,3G22,C/C RT140,1,3.38,2.41,0.475,0.0161,0.0149,0.098,0.0494,0.0225,0.0172,0.081,0.002,0.0131,0.0049,0.0013,0.0042,0.0026,0.0063,0.0183,93.302,4.1,6.42,3.58,10.0,3.75,2.36,58.71,2.29,160.0,5.0,3.125
1876,3G22,C/C RT140,2,3.4,2.42,0.473,0.0159,0.0182,0.0981,0.0489,0.0219,0.0171,0.0843,0.002,0.0131,0.0056,0.0012,0.004,0.0022,0.006,0.0158,93.261,4.13,6.42,3.58,10.0,3.75,2.36,58.71,2.29,160.0,5.0,3.125
1877,3G22,C/C RT140,3,3.35,2.39,0.471,0.0159,0.0183,0.0988,0.0488,0.0221,0.0169,0.0824,0.002,0.0129,0.0042,0.0012,0.0038,0.0015,0.0045,0.0134,93.37,4.06,6.42,3.58,10.0,3.75,2.36,58.71,2.29,160.0,5.0,3.125
1878,3G22,C/C RT155,4,3.35,2.42,0.476,0.0153,0.0169,0.1003,0.0489,0.0222,0.017,0.0822,0.002,0.0131,0.0051,0.0013,0.0039,0.0023,0.006,0.0141,93.39,4.02,6.42,3.58,10.0,3.75,2.36,58.71,2.29,58.0,2.0,3.448275862
1879,3G22,C/C RT155,5,3.42,2.4,0.476,0.0157,0.0186,0.0998,0.0493,0.0223,0.0173,0.0847,0.002,0.0132,0.0046,0.0013,0.004,0.0024,0.0066,0.0188,93.268,4.14,6.42,3.58,10.0,3.75,2.36,58.71,2.29,58.0,2.0,3.448275862
1880,3G22,C/C RT155,6,3.42,2.42,0.476,0.016,0.0164,0.0998,0.0492,0.0221,0.0171,0.0846,0.002,0.0131,0.0043,0.0013,0.0041,0.0024,0.0069,0.0175,93.268,4.14,6.42,3.58,10.0,3.75,2.36,58.71,2.29,58.0,2.0,3.448275862
1881,3G22,C/C RT140,1,3.37,2.45,0.476,0.0143,0.0211,0.0855,0.0293,0.0171,0.0104,0.0869,0.002,0.0119,0.0051,0.0012,0.005,0.0026,0.0066,0.0185,93.331,4.1,6.42,3.58,10.0,3.75,2.36,58.71,2.29,160.0,5.0,3.125
1882,3G22,C/C RT140,2,3.36,2.44,0.481,0.0146,0.0201,0.0889,0.0326,0.0182,0.0117,0.0882,0.003,0.0121,0.0041,0.0012,0.0048,0.0025,0.0056,0.0179,93.347,4.08,6.42,3.58,10.0,3.75,2.36,58.71,2.29,160.0,5.0,3.125
1883,3G22,C/C RT140,3,3.34,2.46,0.482,0.0144,0.0204,0.0887,0.0326,0.018,0.0118,0.0888,0.002,0.012,0.0049,0.0012,0.0048,0.0029,0.0057,0.0194,93.341,4.07,6.42,3.58,10.0,3.75,2.36,58.71,2.29,160.0,5.0,3.125
1884,3G22,C/C RT155,4,3.35,2.47,0.483,0.0145,0.0199,0.0886,0.0328,0.0183,0.0117,0.09,0.002,0.0122,0.0041,0.0013,0.005,0.003,0.0071,0.0187,93.317,4.09,6.42,3.58,10.0,3.75,2.36,58.71,2.29,58.0,2.0,3.448275862
1885,3G22,C/C RT155,5,3.39,2.47,0.484,0.0148,0.0201,0.0878,0.033,0.0185,0.0123,0.0904,0.003,0.0122,0.0036,0.0014,0.005,0.0034,0.0062,0.0209,93.278,4.13,6.42,3.58,10.0,3.75,2.36,58.71,2.29,58.0,2.0,3.448275862
1886,3G22,C/C RT155,6,3.36,2.49,0.482,0.0157,0.0206,0.1392,0.0328,0.0183,0.012,0.0937,0.002,0.0124,0.0067,0.0014,0.005,0.0033,0.0064,0.0194,93.234,4.11,6.42,3.58,10.0,3.75,2.36,58.71,2.29,58.0,2.0,3.448275862
1893,3G24,C/C RT140,2,3.39,2.38,0.455,0.0153,0.0177,0.0783,0.0366,0.0173,0.0093,0.0788,0.002,0.0135,0.0033,0.0018,0.0036,0.0036,0.0057,0.0,93.509,4.04,6.6,4.01,10.61,3.55,2.29,58.91,2.25,298.0,8.0,2.684563758
1894,3G24,C/C RT140,1,3.43,2.41,0.467,0.0149,0.0161,0.0732,0.0354,0.016,0.0078,0.0842,0.002,0.0136,0.0057,0.0019,0.0039,0.0039,0.0054,0.0,93.373,4.15,6.6,4.01,10.61,3.55,2.29,58.91,2.25,298.0,8.0,2.684563758
1895,3G24,C/C RT140,3,3.38,2.37,0.464,0.0145,0.0157,0.0762,0.036,0.0171,0.0087,0.0794,0.002,0.0133,0.003,0.0018,0.0035,0.003,0.0047,0.0,93.546,4.02,6.6,4.01,10.61,3.55,2.29,58.91,2.25,298.0,8.0,2.684563758
1896,3G24,C/C RT140,5,3.35,2.37,0.466,0.0144,0.0169,0.0773,0.0363,0.0171,0.0083,0.0785,0.002,0.0134,0.0028,0.0018,0.0036,0.0032,0.0038,0.0,93.614,3.97,6.6,4.01,10.61,3.55,2.29,58.91,2.25,298.0,8.0,2.684563758
1897,3G24,C/C RT140,6,3.33,2.36,0.466,0.015,0.017,0.0785,0.0364,0.0173,0.0087,0.079,0.002,0.0134,0.0027,0.0018,0.0035,0.0035,0.0046,0.0,93.627,3.95,6.6,4.01,10.61,3.55,2.29,58.91,2.25,298.0,8.0,2.684563758
1898,3G25,C/C RT140,1,3.33,2.39,0.453,0.0146,0.0184,0.0863,0.0584,0.0285,0.0234,0.0814,0.002,0.0146,0.0032,0.0016,0.0037,0.0042,0.006,0.0,93.397,4.05,6.41,3.73,10.14,3.51,2.57,58.91,2.25,240.0,8.0,3.333333333
1899,3G25,C/C RT140,2,3.38,2.41,0.454,0.0151,0.0195,0.086,0.0586,0.0282,0.023,0.0813,0.002,0.0147,0.0033,0.0016,0.0038,0.0038,0.0058,0.0,93.324,4.1,6.41,3.73,10.14,3.51,2.57,58.91,2.25,240.0,8.0,3.333333333
1900,3G25,C/C RT140,3,3.37,2.39,0.453,0.0153,0.0205,0.0858,0.0585,0.0285,0.0235,0.0865,0.002,0.0146,0.0031,0.0016,0.0036,0.0038,0.0043,0.0,93.354,4.09,6.41,3.73,10.14,3.51,2.57,58.91,2.25,240.0,8.0,3.333333333
1901,3G25,C/C RT155,4,3.43,2.44,0.456,0.0163,0.0205,0.0861,0.0591,0.0284,0.0241,0.0882,0.002,0.0149,0.0041,0.0017,0.004,0.0042,0.0069,0.0,93.247,4.16,6.41,3.73,10.14,3.51,2.57,58.91,2.25,120.0,4.0,3.333333333
1902,3G25,C/C RT155,5,3.4,2.45,0.457,0.016,0.0215,0.0855,0.0591,0.0282,0.0238,0.0879,0.002,0.015,0.0032,0.0017,0.0039,0.004,0.006,0.0,93.27,4.14,6.41,3.73,10.14,3.51,2.57,58.91,2.25,120.0,4.0,3.333333333
1903,3G25,C/C RT155,6,3.41,2.5,0.458,0.0141,0.0188,0.0858,0.059,0.028,0.0236,0.0882,0.003,0.0152,0.0036,0.0018,0.0042,0.004,0.0071,0.0,93.213,4.16,6.41,3.73,10.14,3.51,2.57,58.91,2.25,120.0,4.0,3.333333333
1904,3G25,C/C RT140,7,3.36,2.42,0.468,0.0131,0.0172,0.0675,0.0445,0.0194,0.0114,0.0775,0.003,0.0128,0.0049,0.0011,0.0036,0.0031,0.0052,0.0,93.374,4.09,6.41,3.73,10.14,3.51,2.57,58.91,2.25,240.0,8.0,3.333333333
1905,3G25,C/C RT140,9,3.42,2.42,0.467,0.0142,0.0204,0.0678,0.0444,0.0196,0.0113,0.0847,0.003,0.0128,0.0045,0.0012,0.0036,0.0034,0.0055,0.0,93.307,4.14,6.41,3.73,10.14,3.51,2.57,58.91,2.25,240.0,8.0,3.333333333
1906,3G25,C/C RT140,8,3.44,2.42,0.467,0.0138,0.0186,0.1395,0.0444,0.0193,0.0114,0.0784,0.003,0.013,0.0053,0.0012,0.0037,0.0032,0.0048,0.0,93.222,4.16,6.41,3.73,10.14,3.51,2.57,58.91,2.25,240.0,8.0,3.333333333
1907,3G25,C/C RT140,10,3.35,2.42,0.465,0.0132,0.0183,0.0678,0.0443,0.0197,0.0115,0.0844,0.003,0.0126,0.004,0.0012,0.0035,0.0036,0.0045,0.0,93.397,4.08,6.41,3.73,10.14,3.51,2.57,58.91,2.25,240.0,8.0,3.333333333
1908,3G25,C/C RT140,11,3.32,2.41,0.462,0.013,0.0173,0.0681,0.0439,0.0196,0.0111,0.0831,0.002,0.0124,0.0036,0.0012,0.0034,0.0032,0.0043,0.0,93.458,4.04,6.41,3.73,10.14,3.51,2.57,58.91,2.25,240.0,8.0,3.333333333
1909,3G25,C/C RT140,12,3.3,2.39,0.459,0.0128,0.0174,0.0669,0.0436,0.0195,0.0107,0.0824,0.002,0.0124,0.0035,0.0012,0.0033,0.0037,0.0037,0.0,93.518,4.01,6.41,3.73,10.14,3.51,2.57,58.91,2.25,240.0,8.0,3.333333333
1910,3G25,C/C RT140,1,3.38,2.45,0.471,0.0202,0.0226,0.0877,0.037,0.0199,0.0122,0.0919,0.002,0.0202,0.0057,0.0017,0.0045,0.0032,0.0067,0.0,93.303,4.11,6.41,3.73,10.14,3.51,2.57,58.91,2.25,240.0,8.0,3.333333333
1911,3G25,C/C RT140,2,3.35,2.44,0.482,0.0197,0.0231,0.0865,0.035,0.0186,0.0127,0.0882,0.002,0.0192,0.0039,0.0016,0.0044,0.0033,0.0058,0.0,93.343,4.09,6.41,3.73,10.14,3.51,2.57,58.91,2.25,240.0,8.0,3.333333333
1912,3G25,C/C RT140,3,3.32,2.44,0.484,0.0189,0.0225,0.0868,0.0351,0.0188,0.0131,0.088,0.002,0.0192,0.0038,0.0017,0.0044,0.0034,0.0067,0.0,93.383,4.05,6.41,3.73,10.14,3.51,2.57,58.91,2.25,240.0,8.0,3.333333333
1913,3G25,C/C RT140,4,3.3,2.44,0.483,0.0191,0.0207,0.0903,0.0348,0.0186,0.0127,0.0893,0.002,0.019,0.0036,0.0016,0.0043,0.0036,0.0062,0.0,93.399,4.03,6.41,3.73,10.14,3.51,2.57,58.91,2.25,240.0,8.0,3.333333333
1914,3G25,C/C RT140,5,3.27,2.42,0.482,0.0182,0.0206,0.0911,0.035,0.0191,0.0128,0.0873,0.002,0.0189,0.0033,0.0017,0.0042,0.0036,0.0045,0.0,93.497,3.96,6.41,3.73,10.14,3.51,2.57,58.91,2.25,240.0,8.0,3.333333333
1915,3G25,C/C RT140,6,3.26,2.43,0.483,0.0185,0.0205,0.09,0.0351,0.0191,0.0132,0.0888,0.002,0.019,0.0032,0.0017,0.0043,0.0035,0.0063,0.0,93.46,3.99,6.41,3.73,10.14,3.51,2.57,58.91,2.25,240.0,8.0,3.333333333
1916,3G26,C/C RT155,1,3.42,2.4,0.495,0.0202,0.0224,0.1024,0.0506,0.0278,0.0219,0.0883,0.003,0.0216,0.0056,0.0018,0.0044,0.0034,0.0061,0.0,93.251,4.14,6.6,4.08,10.68,3.44,2.5,58.91,2.05,120.0,3.0,2.5
1917,3G26,C/C RT155,2,3.3,2.38,0.496,0.018,0.021,0.1028,0.0592,0.0333,0.0273,0.0827,0.002,0.0201,0.0041,0.0017,0.0041,0.0031,0.0055,0.0,93.395,4.01,6.6,4.08,10.68,3.44,2.5,58.91,2.05,120.0,3.0,2.5
1918,3G26,C/C RT140,4,3.39,2.39,0.498,0.0199,0.023,0.1035,0.0601,0.0332,0.028,0.0855,0.002,0.0205,0.0044,0.0017,0.0043,0.0029,0.0063,0.0,93.288,4.1,6.6,4.08,10.68,3.44,2.5,58.91,2.05,220.0,5.0,2.272727273
1919,3G26,C/C RT140,5,3.37,2.4,0.497,0.0188,0.0225,0.1028,0.0598,0.0329,0.028,0.0841,0.002,0.0203,0.0038,0.0017,0.0044,0.0025,0.0052,0.0,93.305,4.08,6.6,4.08,10.68,3.44,2.5,58.91,2.05,220.0,5.0,2.272727273
1920,3G26,C/C RT140,6,3.37,2.4,0.497,0.0194,0.024,0.1028,0.0599,0.0337,0.0282,0.0846,0.002,0.0202,0.0034,0.0017,0.0044,0.0034,0.0067,0.0,93.302,4.09,6.6,4.08,10.68,3.44,2.5,58.91,2.05,220.0,5.0,2.272727273
1921,3G26,C/C RT140,8,3.36,2.43,0.469,0.0181,0.0211,0.0826,0.0412,0.0228,0.0165,0.0827,0.003,0.0197,0.003,0.0016,0.0041,0.0028,0.0064,0.0,93.382,4.09,6.6,4.08,10.68,3.44,2.5,58.91,2.05,220.0,5.0,2.272727273
1922,3G26,C/C RT155,10,3.31,2.4,0.464,0.0183,0.0215,0.0821,0.0404,0.0227,0.0159,0.0805,0.002,0.0191,0.0026,0.0015,0.0038,0.0028,0.0047,0.0,93.475,4.03,6.6,4.08,10.68,3.44,2.5,58.91,2.05,120.0,3.0,2.5
1923,3G26,C/C RT140,9,3.34,2.41,0.465,0.0184,0.0213,0.0833,0.0406,0.0227,0.0159,0.082,0.003,0.0193,0.003,0.0016,0.0039,0.0027,0.0062,0.0,93.427,4.07,6.6,4.08,10.68,3.44,2.5,58.91,2.05,220.0,5.0,2.272727273
1924,3G26,C/C RT155,11,3.38,2.43,0.467,0.0188,0.0222,0.0834,0.0408,0.0227,0.0163,0.0812,0.003,0.0193,0.0029,0.0016,0.004,0.0028,0.0062,0.0,93.369,4.11,6.6,4.08,10.68,3.44,2.5,58.91,2.05,120.0,3.0,2.5
1925,3G26,C/C RT155,12,3.31,2.4,0.463,0.019,0.0221,0.0829,0.0405,0.0228,0.0159,0.0802,0.002,0.0191,0.0026,0.0016,0.0038,0.0027,0.0056,0.0,93.476,4.03,6.6,4.08,10.68,3.44,2.5,58.91,2.05,120.0,3.0,2.5
1926,3G26,C/C RT140,7,3.38,2.43,0.468,0.019,0.0208,0.0817,0.035,0.0195,0.0123,0.0829,0.003,0.0202,0.0034,0.0016,0.004,0.0024,0.0072,0.0,93.371,4.11,6.6,4.08,10.68,3.44,2.5,58.91,2.05,220.0,5.0,2.272727273
1927,3G26,C/C RT140,1,3.37,2.41,0.468,0.0162,0.0209,0.0767,0.034,0.0163,0.0114,0.0839,0.002,0.0159,0.003,0.0015,0.0041,0.0038,0.0055,0.0035,93.39,4.1,6.6,4.08,10.68,3.44,2.5,58.91,2.05,220.0,5.0,2.272727273
1928,3G26,C/C RT140,2,3.36,2.37,0.481,0.0158,0.0209,0.0791,0.0359,0.0177,0.012,0.0795,0.003,0.0161,0.0031,0.0015,0.004,0.0029,0.0062,0.0006,93.437,4.07,6.6,4.08,10.68,3.44,2.5,58.91,2.05,220.0,5.0,2.272727273
1929,3G26,C/C RT140,4,3.31,2.35,0.48,0.0144,0.0175,0.0794,0.0353,0.0178,0.0119,0.0775,0.002,0.0158,0.0028,0.0014,0.0038,0.0034,0.0052,0.0,93.533,4.01,6.6,4.08,10.68,3.44,2.5,58.91,2.05,220.0,5.0,2.272727273
1930,3G26,C/C RT140,3,3.35,2.4,0.483,0.0156,0.0204,0.0794,0.0357,0.0176,0.0122,0.0809,0.002,0.0165,0.0033,0.0015,0.0041,0.0032,0.0063,0.0,93.417,4.07,6.6,4.08,10.68,3.44,2.5,58.91,2.05,220.0,5.0,2.272727273
1931,3G26,C/C RT140,5,3.34,2.36,0.479,0.0158,0.0203,0.0888,0.0354,0.0177,0.0119,0.0792,0.002,0.0161,0.0027,0.0015,0.0038,0.0028,0.0052,0.0008,93.477,4.05,6.6,4.08,10.68,3.44,2.5,58.91,2.05,220.0,5.0,2.272727273
1932,3G26,C/C RT140,6,3.33,2.35,0.475,0.0161,0.021,0.0792,0.0353,0.0176,0.0118,0.0776,0.002,0.0159,0.0025,0.0014,0.0038,0.0022,0.0047,0.0,93.522,4.03,6.6,4.08,10.68,3.44,2.5,58.91,2.05,220.0,5.0,2.272727273
1961,3H02,C/C RT140,1,3.4,2.5,0.498,0.0154,0.0126,0.0582,0.0329,0.017,0.0077,0.0887,0.003,0.0155,0.0035,0.0014,0.0037,0.0049,0.0042,0.0,93.308,4.15,6.6,3.79,10.39,3.57,2.25,58.85,2.12,180.0,6.0,3.333333333
1962,3H02,C/C RT140,2,3.39,2.49,0.492,0.0159,0.0148,0.06,0.0353,0.0184,0.0087,0.0899,0.003,0.0155,0.0044,0.0015,0.0038,0.0053,0.0048,0.0024,93.256,4.16,6.6,3.79,10.39,3.57,2.25,58.85,2.12,180.0,6.0,3.333333333
1963,3H02,C/C RT140,3,3.32,2.5,0.49,0.0151,0.014,0.0645,0.0341,0.018,0.0085,0.0895,0.002,0.0151,0.0041,0.0014,0.0035,0.0049,0.0043,0.0,93.384,4.07,6.6,3.79,10.39,3.57,2.25,58.85,2.12,180.0,6.0,3.333333333
1964,3H02,C/C RT140,6,3.34,2.5,0.483,0.0156,0.0168,0.0577,0.034,0.0177,0.0082,0.0893,0.002,0.015,0.0031,0.0014,0.0035,0.004,0.003,0.0,93.363,4.1,6.6,3.79,10.39,3.57,2.25,58.85,2.12,180.0,6.0,3.333333333
1965,3H03,C/C RT155,2,3.5,2.5,0.473,0.0152,0.0191,0.0556,0.0502,0.0288,0.0193,0.0875,0.003,0.0142,0.0031,0.0013,0.0037,0.0049,0.0045,0.0,93.07,4.3,6.22,3.88,10.1,3.49,2.77,58.85,2.12,40.0,1.0,2.5
1966,3H03,C/C RT155,1,3.5,2.49,0.46,0.0158,0.0207,0.0589,0.0532,0.0306,0.0209,0.0877,0.003,0.0142,0.0032,0.0014,0.0039,0.0049,0.005,0.0018,93.066,4.29,6.22,3.88,10.1,3.49,2.77,58.85,2.12,40.0,1.0,2.5
1973,3H03,C/C RT155,6,3.35,2.49,0.467,0.0168,0.0192,0.0719,0.0383,0.0181,0.0115,0.0926,0.002,0.0141,0.0044,0.0014,0.0046,0.0052,0.0037,0.0,93.358,4.1,6.22,3.88,10.1,3.49,2.77,58.85,2.12,40.0,1.0,2.5
1975,3H05,C/C RT155,4,3.38,2.5,0.471,0.0209,0.0225,0.0715,0.0598,0.0307,0.0237,0.086,0.003,0.0191,0.0029,0.0017,0.0065,0.0055,0.0081,0.0,93.236,4.13,6.41,3.21,9.62,3.58,2.3,58.85,2.12,58.0,2.0,3.448275862
1976,3H05,C/C RT155,5,3.41,2.46,0.462,0.0209,0.0236,0.0739,0.0589,0.0307,0.0234,0.0875,0.002,0.0186,0.0029,0.0016,0.0061,0.0048,0.0054,0.0,93.271,4.14,6.41,3.21,9.62,3.58,2.3,58.85,2.12,58.0,2.0,3.448275862
1977,3H05,C/C RT155,6,3.36,2.45,0.462,0.0207,0.0221,0.0705,0.0588,0.0306,0.0232,0.0865,0.002,0.0186,0.0026,0.0016,0.006,0.0045,0.0046,0.0,93.344,4.09,6.41,3.21,9.62,3.58,2.3,58.85,2.12,58.0,2.0,3.448275862
1981,3H05,C/C RT155,4,3.49,2.47,0.488,0.0176,0.0252,0.0526,0.0657,0.0404,0.0319,0.0875,0.002,0.0157,0.0028,0.0015,0.0057,0.0043,0.0043,0.0009,93.153,4.23,6.41,3.21,9.62,3.58,2.3,58.85,2.12,58.0,2.0,3.448275862
1982,3H05,C/C RT155,5,3.44,2.46,0.488,0.0172,0.0247,0.0531,0.0656,0.0405,0.0317,0.0871,0.002,0.0157,0.0035,0.0015,0.0057,0.0039,0.0045,0.0003,93.222,4.18,6.41,3.21,9.62,3.58,2.3,58.85,2.12,58.0,2.0,3.448275862
1983,3H05,C/C RT155,6,3.41,2.47,0.488,0.0172,0.0231,0.0526,0.0659,0.0404,0.0319,0.0877,0.002,0.0158,0.003,0.0015,0.0058,0.0043,0.0045,0.0014,93.246,4.15,6.41,3.21,9.62,3.58,2.3,58.85,2.12,58.0,2.0,3.448275862
1984,3H08,C/C RT155,1,3.47,2.49,0.47,0.0145,0.021,0.1065,0.0708,0.0352,0.0289,0.093,0.002,0.0198,0.0035,0.0016,0.0064,0.0033,0.0063,0.0005,93.068,4.22,6.79,2.91,9.7,3.6,2.0,58.57,58.57,100.0,3.0,3.0
1985,3H08,C/C RT155,3,3.42,2.48,0.481,0.0151,0.0205,0.1054,0.0692,0.0354,0.0284,0.0883,0.002,0.0188,0.0034,0.0016,0.0061,0.0027,0.0064,0.0,93.159,4.16,6.79,2.91,9.7,3.6,2.0,58.57,58.57,100.0,3.0,3.0
1986,3H08,C/C RT155,2,3.44,2.48,0.481,0.0155,0.0212,0.1053,0.0689,0.0352,0.0284,0.0878,0.002,0.0189,0.0033,0.0016,0.0061,0.0028,0.0056,0.0,93.135,4.18,6.79,2.91,9.7,3.6,2.0,58.57,58.57,100.0,3.0,3.0
1987,3H08,C/C RT155,4,3.42,2.49,0.485,0.0153,0.0216,0.1044,0.0696,0.0356,0.0288,0.088,0.002,0.0191,0.003,0.0016,0.0062,0.0026,0.0057,0.0011,93.15,4.16,6.79,2.91,9.7,3.6,2.0,58.57,58.57,100.0,3.0,3.0
1988,3H08,C/C RT155,5,3.44,2.5,0.488,0.0152,0.0207,0.1045,0.0698,0.0356,0.0292,0.0907,0.003,0.0192,0.0032,0.0016,0.0064,0.0031,0.0057,0.0039,93.085,4.2,6.79,2.91,9.7,3.6,2.0,58.57,58.57,100.0,3.0,3.0
1995,3H09,C/C RT155,1,3.44,2.47,0.497,0.0146,0.0202,0.1151,0.0639,0.0258,0.0175,0.0847,0.002,0.0123,0.0035,0.0016,0.0055,0.0022,0.0044,0.0017,93.151,4.18,6.79,2.81,9.6,3.62,2.01,58.57,2.07,120.0,4.0,3.333333333
1996,3H09,C/C RT155,2,3.42,2.46,0.488,0.0149,0.0185,0.1097,0.0621,0.026,0.018,0.0888,0.002,0.0133,0.0033,0.0016,0.0055,0.0022,0.0054,0.0,93.201,4.16,6.79,2.81,9.6,3.62,2.01,58.57,2.07,120.0,4.0,3.333333333
1997,3H09,C/C RT155,3,3.33,2.45,0.489,0.0146,0.02,0.1132,0.0623,0.0258,0.0176,0.0882,0.002,0.0132,0.0033,0.0015,0.0055,0.0015,0.0048,0.0,93.306,4.06,6.79,2.81,9.6,3.62,2.01,58.57,2.07,120.0,4.0,3.333333333
1998,3H09,C/C RT155,4,3.36,2.44,0.488,0.0149,0.0202,0.1095,0.0623,0.0259,0.0178,0.0903,0.002,0.0134,0.0044,0.0015,0.0055,0.0016,0.0061,0.001,93.28,4.09,6.79,2.81,9.6,3.62,2.01,58.57,2.07,120.0,4.0,3.333333333
1999,3H09,C/C RT155,5,3.31,2.45,0.487,0.0151,0.0202,0.1104,0.0622,0.0259,0.0177,0.089,0.002,0.0132,0.0034,0.0015,0.0054,0.0017,0.0042,0.0,93.344,4.04,6.79,2.81,9.6,3.62,2.01,58.57,2.07,120.0,4.0,3.333333333
2000,3H09,C/C RT155,6,3.33,2.5,0.493,0.0145,0.0213,0.1101,0.063,0.026,0.0183,0.0907,0.002,0.0136,0.003,0.0016,0.0057,0.0018,0.0054,0.0012,93.264,4.08,6.79,2.81,9.6,3.62,2.01,58.57,2.07,120.0,4.0,3.333333333
2005,3H09,C/C RT155,1,3.43,2.47,0.481,0.0216,0.0232,0.0638,0.0443,0.022,0.013,0.0905,0.002,0.0185,0.0026,0.0013,0.0057,0.0029,0.0074,0.0057,93.184,4.17,6.79,2.81,9.6,3.62,2.01,58.57,2.07,120.0,4.0,3.333333333
2006,3H09,C/C RT155,3,3.39,2.48,0.489,0.0201,0.0219,0.0751,0.0483,0.0234,0.0137,0.0896,0.002,0.0172,0.0026,0.0013,0.0056,0.0026,0.0063,0.0059,93.235,4.13,6.79,2.81,9.6,3.62,2.01,58.57,2.07,120.0,4.0,3.333333333
2007,3H09,C/C RT155,4,3.35,2.48,0.49,0.0193,0.0212,0.0772,0.0486,0.0236,0.0141,0.0892,0.002,0.0171,0.0028,0.0013,0.0056,0.0027,0.0071,0.0036,93.283,4.09,6.79,2.81,9.6,3.62,2.01,58.57,2.07,120.0,4.0,3.333333333
2008,3H09,C/C RT155,5,3.33,2.46,0.487,0.0195,0.0216,0.0763,0.0484,0.0237,0.0139,0.0892,0.002,0.017,0.0026,0.0013,0.0055,0.0027,0.0066,0.0019,93.35,4.06,6.79,2.81,9.6,3.62,2.01,58.57,2.07,120.0,4.0,3.333333333
2009,3H09,C/C RT155,6,3.3,2.47,0.488,0.0195,0.0221,0.0775,0.0485,0.0237,0.0137,0.0884,0.002,0.0169,0.0027,0.0013,0.0055,0.0024,0.0061,0.0012,93.378,4.04,6.79,2.81,9.6,3.62,2.01,58.57,2.07,120.0,4.0,3.333333333
2024,3H31,C/C RT155,4,3.36,2.48,0.478,0.0198,0.0188,0.068,0.0412,0.0176,0.0074,0.084,0.003,0.016,0.0048,0.0015,0.0053,0.003,0.0071,0.0,93.358,4.1,6.42,2.9,9.32,3.64,2.16,58.57,2.07,60.0,2.0,3.333333333
2025,3H31,C/C RT155,5,3.38,2.5,0.477,0.0204,0.0207,0.0684,0.0411,0.0179,0.0073,0.0869,0.003,0.0161,0.0032,0.0015,0.0053,0.0033,0.0072,0.0,93.326,4.12,6.42,2.9,9.32,3.64,2.16,58.57,2.07,60.0,2.0,3.333333333
2026,3H31,C/C RT155,6,3.3,2.48,0.477,0.0192,0.0185,0.0692,0.0411,0.0177,0.0072,0.0834,0.002,0.016,0.004,0.0015,0.0053,0.0029,0.0067,0.0,93.424,4.04,6.42,2.9,9.32,3.64,2.16,58.57,2.07,60.0,2.0,3.333333333
2039,3I05,C/C RT180,1,3.43,2.37,0.467,0.0167,0.0211,0.0665,0.0784,0.0414,0.0298,0.0822,0.002,0.0169,0.0039,0.001,0.0056,0.0018,0.0064,0.0108,93.289,4.14,6.22,3.52,9.74,3.41,1.87,58.48,2.17,56.0,3.0,5.357142857
2040,3I05,C/C RT180,2,3.42,2.42,0.462,0.0161,0.0225,0.0654,0.0747,0.0401,0.0283,0.0817,0.002,0.0165,0.0032,0.001,0.0055,0.0023,0.0058,0.0089,93.284,4.14,6.22,3.52,9.74,3.41,1.87,58.48,2.17,56.0,3.0,5.357142857
2041,3I05,C/C RT180,3,3.39,2.41,0.461,0.015,0.0194,0.0648,0.0747,0.04,0.028,0.0802,0.002,0.0164,0.0029,0.001,0.0055,0.0016,0.0058,0.0089,93.331,4.11,6.22,3.52,9.74,3.41,1.87,58.48,2.17,56.0,3.0,5.357142857
2042,3I05,C/C RT180,4,3.37,2.39,0.458,0.0152,0.0196,0.0651,0.0739,0.0398,0.0276,0.0795,0.001,0.0161,0.0027,0.001,0.0052,0.0012,0.0047,0.0087,93.383,4.09,6.22,3.52,9.74,3.41,1.87,58.48,2.17,56.0,3.0,5.357142857
2043,3I05,C/C RT180,5,3.43,2.4,0.462,0.0159,0.0199,0.0663,0.0748,0.0401,0.0282,0.0814,0.001,0.0165,0.0027,0.001,0.0055,0.0019,0.005,0.0108,93.309,4.14,6.22,3.52,9.74,3.41,1.87,58.48,2.17,56.0,3.0,5.357142857
2044,3I05,C/C RT180,6,3.41,2.4,0.462,0.0157,0.0209,0.065,0.0746,0.0401,0.0282,0.0819,0.002,0.0165,0.0027,0.0011,0.0055,0.0018,0.0053,0.0105,93.322,4.13,6.22,3.52,9.74,3.41,1.87,58.48,2.17,56.0,3.0,5.357142857
2063,3I09,C/C RT140,1,3.44,2.4,0.467,0.0143,0.0193,0.0726,0.0838,0.0423,0.032,0.0843,0.002,0.0127,0.0046,0.0011,0.0058,0.0032,0.0069,0.0,93.207,4.16,6.22,3.88,10.1,3.42,1.99,58.48,2.23,172.0,5.0,2.906976744
2064,3I09,C/C RT140,2,3.34,2.37,0.452,0.0141,0.0194,0.0832,0.0796,0.0415,0.0299,0.0811,0.002,0.0124,0.0035,0.0011,0.0052,0.0029,0.006,0.0,93.388,4.05,6.22,3.88,10.1,3.42,1.99,58.48,2.23,172.0,5.0,2.906976744
2065,3I09,C/C RT155,4,3.37,2.4,0.458,0.0151,0.0203,0.0844,0.0809,0.0418,0.0309,0.0839,0.002,0.0128,0.0035,0.0011,0.0055,0.0028,0.0067,0.0034,93.313,4.09,6.22,3.88,10.1,3.42,1.99,58.48,2.23,118.0,4.0,3.389830508
2066,3I09,C/C RT155,5,3.42,2.41,0.458,0.0146,0.0212,0.0842,0.0807,0.0418,0.0307,0.082,0.002,0.0128,0.0032,0.0011,0.0056,0.0025,0.0059,0.0061,93.269,4.14,6.22,3.88,10.1,3.42,1.99,58.48,2.23,118.0,4.0,3.389830508
2067,3I09,C/C RT155,6,3.41,2.41,0.455,0.0152,0.0213,0.0849,0.0807,0.0417,0.0307,0.0822,0.002,0.0127,0.0032,0.0011,0.0056,0.0028,0.0067,0.0053,93.288,4.13,6.22,3.88,10.1,3.42,1.99,58.48,2.23,118.0,4.0,3.389830508
2068,3I09,C/C RT140,1,3.5,2.47,0.476,0.0129,0.0156,0.0687,0.0421,0.0235,0.0098,0.0932,0.003,0.0112,0.0048,0.0011,0.0059,0.0034,0.0071,0.0114,93.162,4.25,6.22,3.88,10.1,3.42,1.99,58.48,2.23,172.0,5.0,2.906976744
2069,3I09,C/C RT140,2,3.49,2.46,0.467,0.0148,0.0185,0.0787,0.0486,0.0262,0.0131,0.0912,0.005,0.0122,0.0055,0.0012,0.0062,0.0043,0.0079,0.0154,93.156,4.23,6.22,3.88,10.1,3.42,1.99,58.48,2.23,172.0,5.0,2.906976744
2070,3I09,C/C RT140,3,3.44,2.45,0.468,0.0142,0.0174,0.0776,0.0479,0.0262,0.0129,0.0893,0.004,0.0119,0.0047,0.0012,0.0061,0.0042,0.0082,0.0133,93.243,4.17,6.22,3.88,10.1,3.42,1.99,58.48,2.23,172.0,5.0,2.906976744
2071,3I09,C/C RT140,4,3.37,2.42,0.462,0.0135,0.0124,0.0764,0.0472,0.026,0.0124,0.0857,0.003,0.0116,0.0042,0.0011,0.0057,0.0033,0.0059,0.0103,93.377,4.1,6.22,3.88,10.1,3.42,1.99,58.48,2.23,172.0,5.0,2.906976744
2072,3I09,C/C RT140,5,3.44,2.44,0.463,0.0139,0.0172,0.078,0.0474,0.0262,0.0126,0.0893,0.003,0.0118,0.0044,0.0011,0.0059,0.0038,0.0067,0.0097,93.279,4.17,6.22,3.88,10.1,3.42,1.99,58.48,2.23,172.0,5.0,2.906976744
2073,3I09,C/C RT140,6,3.38,2.4,0.46,0.0138,0.0169,0.0774,0.0471,0.0262,0.0123,0.088,0.002,0.0115,0.0041,0.0011,0.0056,0.0033,0.0061,0.0065,93.389,4.1,6.22,3.88,10.1,3.42,1.99,58.48,2.23,172.0,5.0,2.906976744
2074,3I09,C/C RT80,1,3.45,2.48,0.445,0.0134,0.0189,0.0609,0.0555,0.032,0.0175,0.0846,0.002,0.0095,0.0035,0.0011,0.0057,0.0026,0.0054,0.0,93.294,4.19,6.22,3.88,10.1,3.42,1.99,58.48,2.23,60.0,5.0,8.333333333
2075,3I09,C/C RT80,2,3.39,2.48,0.438,0.0124,0.0184,0.0632,0.0545,0.0311,0.0165,0.0832,0.002,0.0098,0.0032,0.0011,0.0054,0.0023,0.0044,0.0,93.363,4.13,6.22,3.88,10.1,3.42,1.99,58.48,2.23,60.0,5.0,8.333333333
2076,3I09,C/C RT80,3,3.37,2.47,0.438,0.0124,0.0177,0.0636,0.0545,0.0311,0.0163,0.0825,0.002,0.0097,0.0035,0.001,0.0053,0.002,0.0039,0.0,93.397,4.11,6.22,3.88,10.1,3.42,1.99,58.48,2.23,60.0,5.0,8.333333333
2077,3I09,C/C RT155,5,3.44,2.5,0.439,0.0133,0.0203,0.0635,0.0548,0.0311,0.0165,0.0835,0.002,0.0099,0.0035,0.0011,0.0056,0.0025,0.0051,0.0,93.284,4.19,6.22,3.88,10.1,3.42,1.99,58.48,2.23,118.0,4.0,3.389830508
2078,3I09,C/C RT155,4,3.39,2.5,0.44,0.0122,0.0171,0.064,0.055,0.0313,0.0168,0.0842,0.002,0.0099,0.0032,0.001,0.0056,0.0024,0.0054,0.0,93.321,4.14,6.22,3.88,10.1,3.42,1.99,58.48,2.23,118.0,4.0,3.389830508
2079,3I09,C/C RT155,6,3.41,2.5,0.439,0.0139,0.0203,0.0646,0.055,0.0313,0.0166,0.085,0.002,0.0101,0.0033,0.0011,0.0057,0.0029,0.0048,0.0,93.308,4.16,6.22,3.88,10.1,3.42,1.99,58.48,2.23,118.0,4.0,3.389830508
2080,3I09,C/C RT155,4,3.39,2.5,0.44,0.0122,0.0171,0.064,0.055,0.0313,0.0168,0.0842,0.002,0.0099,0.0032,0.001,0.0056,0.0024,0.0054,0.0,93.321,4.14,6.22,3.88,10.1,3.42,1.99,58.48,2.23,118.0,4.0,3.389830508
2081,3I09,C/C RT155,5,3.44,2.5,0.439,0.0133,0.0203,0.0635,0.0548,0.0311,0.0165,0.0835,0.002,0.0099,0.0035,0.0011,0.0056,0.0025,0.0051,0.0,93.284,4.19,6.22,3.88,10.1,3.42,1.99,58.48,2.23,118.0,4.0,3.389830508
2087,3I12,C/C RT140,1,3.38,2.41,0.444,0.0159,0.0221,0.0644,0.0727,0.0347,0.0214,0.087,0.002,0.0131,0.0036,0.0011,0.0052,0.003,0.0064,0.0025,93.372,4.1,6.42,3.4,9.82,3.56,2.08,56.83,2.22,60.0,2.0,3.333333333
2088,3I12,C/C RT140,2,3.4,2.44,0.443,0.0159,0.0209,0.0696,0.0709,0.0338,0.0209,0.0848,0.002,0.0132,0.0039,0.0011,0.0053,0.0025,0.0055,0.0031,93.316,4.14,6.42,3.4,9.82,3.56,2.08,56.83,2.22,60.0,2.0,3.333333333
2089,3I12,C/C RT140,3,3.35,2.4,0.439,0.0157,0.0195,0.0697,0.0704,0.0339,0.0205,0.0851,0.002,0.0129,0.0031,0.0011,0.005,0.002,0.0054,0.0,93.422,4.08,6.42,3.4,9.82,3.56,2.08,56.83,2.22,60.0,2.0,3.333333333
2090,3I12,C/C RT155,4,3.38,2.46,0.448,0.016,0.0187,0.0716,0.0714,0.0341,0.0212,0.0845,0.003,0.0133,0.0036,0.0011,0.0054,0.0036,0.007,0.0046,93.319,4.12,6.42,3.4,9.82,3.56,2.08,56.83,2.22,60.0,3.0,5.0
2091,3I12,C/C RT155,5,3.35,2.44,0.444,0.0155,0.0212,0.0722,0.0709,0.0339,0.0207,0.0858,0.003,0.0131,0.0035,0.0011,0.0052,0.0029,0.0069,0.0015,93.373,4.08,6.42,3.4,9.82,3.56,2.08,56.83,2.22,60.0,3.0,5.0
2092,3I12,C/C RT155,6,3.34,2.44,0.444,0.0158,0.0201,0.0728,0.071,0.0341,0.0212,0.0865,0.002,0.0132,0.0033,0.0011,0.0052,0.0035,0.0064,0.0023,93.386,4.07,6.42,3.4,9.82,3.56,2.08,56.83,2.22,60.0,3.0,5.0
2093,3I13,C/C RT140,1,3.48,2.5,0.449,0.0199,0.0212,0.0679,0.0809,0.0434,0.033,0.0872,0.004,0.0169,0.0059,0.0011,0.0054,0.0038,0.0109,0.0114,93.053,4.24,6.42,3.38,9.8,3.54,2.13,56.83,2.6,60.0,4.0,6.666666667
2094,3I13,C/C RT140,1,3.48,2.5,0.449,0.0199,0.0212,0.0679,0.0809,0.0434,0.033,0.0872,0.004,0.0169,0.0059,0.0011,0.0054,0.0038,0.0109,0.0114,93.053,4.24,6.42,3.38,9.8,3.54,2.13,56.83,2.6,60.0,4.0,6.666666667
2095,3I13,C/C RT140,2,3.4,2.48,0.443,0.0177,0.0192,0.0699,0.0801,0.0428,0.0315,0.0817,0.003,0.0159,0.0041,0.001,0.0052,0.0031,0.0081,0.0066,93.214,4.15,6.42,3.38,9.8,3.54,2.13,56.83,2.6,60.0,4.0,6.666666667
2096,3I13,C/C RT140,3,3.36,2.53,0.454,0.0185,0.02,0.0705,0.0809,0.0426,0.0332,0.087,0.003,0.0162,0.0048,0.0011,0.0054,0.0031,0.009,0.009,93.185,4.12,6.42,3.38,9.8,3.54,2.13,56.83,2.6,60.0,4.0,6.666666667
2097,3I13,C/C RT155,4,3.4,2.5,0.448,0.0175,0.019,0.071,0.0808,0.0428,0.0325,0.0856,0.003,0.0162,0.0039,0.001,0.0054,0.003,0.0092,0.0113,93.172,4.15,6.42,3.38,9.8,3.54,2.13,56.83,2.6,56.0,3.0,5.357142857
